Repository: DiabbZegpi/phase-classifier-by-composition

File: data/HEA data.csv (part 2 of 3)
Numero,Aleacion ,Composicion (at.%),Categoria ,Fabricacion,Fases ,Categoría,Densidad (g/cm3),Dureza (HV),Modulo de Young (GPa),Limite Elastico (Mpa),Esfuerzo ultimo ,Deformacion,Fecha publicacion,DOI
186,Fe40.4Ni11.3Mn34.8Al7.5Cr6,Fe40.4-Ni11.3-Mn34.8-Al7.5-Cr6,HEA,Fusion por arco ,FCC,FCC,N/A,N/A,N/A,159,535,40.8,26-ago-16,https://doi.org/10.1016/j.actamat.2016.08.072
187,Fe40.4Ni11.3Mn34.8Al7.5Cr6 - C0.07,"Fe41,83-Ni10,13-Mn35,25-Al7,2-Cr5,52-C0,07",HEA,Fusion por arco ,FCC,FCC,N/A,N/A,N/A,171,674,51.6,26-ago-16,https://doi.org/10.1016/j.actamat.2016.08.072
188,Fe40.4Ni11.3Mn34.8Al7.5Cr6 - C0.16,"Fe40,6-Ni11,58-Mn35,55-Al7,10-Cr5,01-C0,16",HEA,Fusion por arco ,FCC,FCC,N/A,N/A,N/A,181,713,52.2,26-ago-16,https://doi.org/10.1016/j.actamat.2016.08.072
189,Fe40.4Ni11.3Mn34.8Al7.5Cr6 - C0.30,"Fe44,85-Ni10,05-Mn32,25-Al7,35-Cr5,2-C0,3",HEA,Fusion por arco ,FCC,FCC,N/A,N/A,N/A,208,762,48.2,26-ago-16,https://doi.org/10.1016/j.actamat.2016.08.072
190,Fe40.4Ni11.3Mn34.8Al7.5Cr6 - C0.55,"Fe41,08-Ni10,21-Mn35,46-Al7,39-Cr5,31-C0,55",HEA,Fusion por arco ,FCC,FCC,N/A,N/A,N/A,274,960,52.3,26-ago-16,https://doi.org/10.1016/j.actamat.2016.08.072
191,"Fe40.4Ni11.3Mn34.8Al7.5Cr6 - C1,10","Fe39,93-Ni10,35-Mn35,67-Al7,4-Cr5,55-C1,1",HEA,Fusion por arco ,FCC,FCC,N/A,N/A,N/A,355,1174,49.5,26-ago-16,https://doi.org/10.1016/j.actamat.2016.08.072
192,Fe40.4Ni11.3Mn34.8Al7.5Cr6 + 0.5 at% B,Fe40.4Ni11.3Mn34.8Al7.5Cr6 + 0.5 at% B,HEA,Fusion por arco ,FCC,FCC,N/A,N/A,N/A,174,455,37,24-may-16,https://doi.org/10.1016/j.matlet.2016.05.122
193,Fe40.4Ni11.3Mn34.8Al7.5Cr6 + 1 at% B,Fe40.4Ni11.3Mn34.8Al7.5Cr6 + 1 at% B,HEA,Fusion por arco ,FCC,FCC,N/A,N/A,N/A,186,519,31.4,24-may-16,https://doi.org/10.1016/j.matlet.2016.05.122
194,Fe40Mn40Co10Cr10 + 1.0Mo (%Wt),Fe40Mn40Co10Cr10 + 1.0Mo (%Wt),HEA,Fusion por arco ,FCC,FCC,N/A,N/A,N/A,270,546,52,14-feb-18,https://doi.org/10.1016/j.matlet.2018.02.065
195,"Fe40Mn40Co10Cr10 + 0,75C (%Wt)","Fe40Mn40Co10Cr10 + 0,75C (%Wt)",HEA,Fusion por arco ,FCC,FCC,N/A,N/A,N/A,400,703,44,14-feb-18,https://doi.org/10.1016/j.matlet.2018.02.065
196,"Fe40Mn40Co10Cr10 + 1.0Mo + 0,75C(%Wt)","Fe40Mn40Co10Cr10 + 1.0Mo + 0,75C(%Wt)",HEA,Fusion por arco ,FCC,FCC,N/A,N/A,N/A,413,774,50,14-feb-18,https://doi.org/10.1016/j.matlet.2018.02.065
197,Fe40Mn40Co10Cr10 + 1.0C (%Wt),Fe40Mn40Co10Cr10 + 1.0C (%Wt),HEA,Fusion por arco ,FCC,FCC,N/A,N/A,N/A,520,818,40,14-feb-18,https://doi.org/10.1016/j.matlet.2018.02.065
198,Fe40Mn40Co10Cr10 + 1.0Mo+1.0C (%Wt),Fe40Mn40Co10Cr10 + 1.0Mo+1.0C (%Wt),HEA,Fusion por arco ,FCC,FCC,N/A,N/A,N/A,560,1024,50,14-feb-18,https://doi.org/10.1016/j.matlet.2018.02.065
199,(Fe40Mn40Co10Cr10),(Fe40Mn40Co10Cr10),HEA,Fusion por arco + refundicion 5 veces,FCC,FCC,N/A,143,N/A,213,471,57.7,11-ene-18,https://doi.org/10.1016/j.msea.2018.01.045
200,"(Fe40Mn40Co10Cr10)100−2,2 C2,2","(Fe40Mn40Co10Cr10)100−2,2 C2,3",HEA,Fusion por arco + refundicion 5 veces,FCC,FCC,N/A,213,N/A,310,650,62.9,12-ene-18,https://doi.org/10.1016/j.msea.2018.01.045
201,"(Fe40Mn40Co10Cr10)100−3,3 C3,3","(Fe40Mn40Co10Cr10)100−3,3 C3,4",HEA,Fusion por arco + refundicion 5 veces,FCC,FCC,N/A,246,N/A,422,787,77.8,13-ene-18,https://doi.org/10.1016/j.msea.2018.01.045
202,"(Fe40Mn40Co10Cr10)100−4,4 C4,4","(Fe40Mn40Co10Cr10)100−4,4 C4,5",HEA,Fusion por arco + refundicion 5 veces,FCC,FCC,N/A,270,N/A,467,836,54.7,14-ene-18,https://doi.org/10.1016/j.msea.2018.01.045
203,"(Fe40Mn40Co10Cr10)100−6,6 C6,6","(Fe40Mn40Co10Cr10)100−6,6 C6,7",HEA,Fusion por arco + refundicion 5 veces,FCC,FCC,N/A,343,N/A,620,946,26.5,15-ene-18,https://doi.org/10.1016/j.msea.2018.01.045
204,"(Fe40Mn40Co10Cr10)100−8,9 C8,9","(Fe40Mn40Co10Cr10)100−8,9 C8,10",HEA,Fusion por arco + refundicion 5 veces,FCC,FCC,N/A,395,N/A,750,955,5.8,16-ene-18,https://doi.org/10.1016/j.msea.2018.01.045
205,Fe42Mn28Cr15Co10Si5,Fe42-Mn28-Cr15-Co10-Si5,HEA,Fusion por induccion al vacio +  deformacion mediante FSP,FCC + HCP,FCC+HCP,N/A,N/A,N/A,957,1158,11.6,23-sept-18,https://doi.org/10.1080/21663831.2018.1523240
206,Fe42Ni12Mn36Al8Ti2,Fe42-Ni12-Mn36-Al8-Ti3,HEA,Fusion por arco + laminado en frio + recocido 1073 K por 8 h,FCC+ B2,FCC+IM,N/A,N/A,N/A,509,830,19,22-ago-17,https://doi.org/10.1016/j.matchar.2017.08.019
207,Fe36Ni18Mn33Al13,Fe36-Ni18-Mn33-Al14,HEA,Fusion por arco,FCC(85%)+ B2,FCC+IM,N/A,186.5,N/A,270,578,22.8,02-jun-16,https://doi.org/10.1016/j.intermet.2016.06.001
208,Fe36Ni18Mn33Al13Ti2,Fe36-Ni18-Mn33-Al13-Ti2,HEA,Fusion por arco,FCC(72%)+ B2,FCC+IM,N/A,279.7,N/A,532,876,13.9,02-jun-16,https://doi.org/10.1016/j.intermet.2016.06.001
209,Fe36Ni18Mn33Al13Ti2,Fe36-Ni18-Mn33-Al13-Ti2,HEA,Fusion por arco + recocido 823 K por 24 h,FCC(72%)+ B2,FCC+IM,N/A,312.9,N/A,563,891,13.7,02-jun-16,https://doi.org/10.1016/j.intermet.2016.06.001
210,Fe36Ni18Mn33Al13Ti4,Fe36-Ni18-Mn33-Al13-Ti4,HEA,Fusion por arco,FCC(66%)+ B2,FCC+IM,N/A,374.7,N/A,953,1145,2.3,02-jun-16,https://doi.org/10.1016/j.intermet.2016.06.001
211,Fe36Ni18Mn33Al13Ti4,Fe36-Ni18-Mn33-Al13-Ti4,HEA,Fusion por arco + recocido 823 K por 24 h,FCC(66%)+ B2,FCC+IM,N/A,404.6,N/A,996,1144,1.1,02-jun-16,https://doi.org/10.1016/j.intermet.2016.06.001
212,Fe36Ni18Mn33Al13Ti4,Fe36-Ni18-Mn33-Al13-Ti4,HEA,Fusion por arco + recocido 1173 K por 24 h,FCC(68%)+ B2,FCC+IM,N/A,274.1,N/A,511,790,5.6,02-jun-16,https://doi.org/10.1016/j.intermet.2016.06.001
213,CoFeNi,Co33-Fe33-Ni33,LEA,Fusion por arco + enfriamiento por agua ,FCC,FCC,8.5,125,N/A,204,N/A,N/A,16-jun-16,https://doi.org/10.1016/j.jmmm.2014.07.023
214,CoFeNi,Co33-Fe33-Ni33,LEA,Fusion por arco + enfriamiento por agua ,FCC,FCC,8.5,125,N/A,209,N/A,N/A,16-jun-16,https://doi.org/10.1016/j.jmmm.2014.07.023
215,CoFeNi,Co33-Fe33-Ni33,LEA,Fusion por arco + enfriamiento por agua ,FCC,FCC,8.5,N/A,207,211,513,31,11-ago-14,https://doi.org/10.1016/j.actamat.2014.08.026
216,CoCrNi,Co33-Cr33-Ni34,LEA,Fusion por arco + enfriamiento por agua ,FCC,FCC,8.3,N/A,229,300,860,60,11-ago-14,https://doi.org/10.1016/j.actamat.2014.08.026
217,CoMnNi,Co33-Mn33-Ni35,LEA,Fusion por arco + enfriamiento por agua ,FCC,FCC,8.4,N/A,202,231,653,38,11-ago-14,https://doi.org/10.1016/j.actamat.2014.08.026
218,FeMnNi,Fe33-Mn33-Ni33,LEA,Fusion por arco + enfriamiento por agua ,FCC,FCC,8.1,N/A,203,221,602,36,11-ago-14,https://doi.org/10.1016/j.actamat.2014.08.026
219,CoCrFeNi,Co25-Cr25-Fe25-Ni25,MEA,Fusion por arco + enfriamiento por agua ,FCC,FCC,8.2,N/A,225,274,708,39,11-ago-14,https://doi.org/10.1016/j.actamat.2014.08.026
220,CoCrMnNi,Co25-Cr25-Mn25-Ni26,MEA,Fusion por arco + enfriamiento por agua ,FCC,FCC,8.1,N/A,222,282,694,44,11-ago-14,https://doi.org/10.1016/j.actamat.2014.08.026
221,CoFeMnNi,Co25-Fe25-Mn25-Ni27,MEA,Fusion por arco + enfriamiento por agua ,FCC,FCC,8.2,N/A,205,170,550,41,11-ago-14,https://doi.org/10.1016/j.actamat.2014.08.026
222,CoFeNiSi0.25,"Fe30,89-Co30,52-Ni30,27-Si8,31",HEA,Fusion por arco + enfriamiento por agua ,FCC,FCC,7.7,149,194,196,N/A,N/A,16-jun-16,https://doi.org/10.1016/j.jmmm.2014.07.023
223,CoFeNiSi0.5,"Fe27,73-Co28,16-Ni27,28-Si16,83",HEA,Fusion por arco + enfriamiento por agua ,FCC + Im,FCC+IM,7.1,287,N/A,476,N/A,N/A,16-jun-16,https://doi.org/10.1016/j.jmmm.2014.07.023
224,CoFeNiSi0.75,"Fe26,31-Co25,72-Ni26,06-Si21,91",HEA,Fusion por arco + enfriamiento por agua ,FCC + Im,FCC+IM,6.6,570,N/A,1301,N/A,N/A,16-jun-16,https://doi.org/10.1016/j.jmmm.2014.07.023
225,Al0.25CoFeNi,"Fe30,45-Co30,73-Ni29,19-Al9,63",HEA,Fusion por arco + enfriamiento por agua ,FCC,FCC,7.9,138,196,158,N/A,N/A,16-jun-16,https://doi.org/10.1016/j.jmmm.2014.07.023
226,Al0.5CoFeNi,"Fe-27,81-Co27,49-Ni27,28-Al17,42",HEA,Fusion por arco + enfriamiento por agua ,FCC + BCC,FCC + BCC,7.4,212,187,346,N/A,N/A,16-jun-16,https://doi.org/10.1016/j.jmmm.2014.07.023
227,Al0.75CoFeNi,"Fe26,13-Co25,85-Ni25,15-Al22,87",HEA,Fusion por arco + enfriamiento por agua ,FCC + BCC,FCC + BCC,7.0,385,179,794,N/A,N/A,16-jun-16,https://doi.org/10.1016/j.jmmm.2014.07.023
228,CoCrFeNi,Cr25-Fe25-Co25-Ni25,HEA,Fusion por arco ,FCC,FCC,8.2,N/A,225,148,413,48,09-ene-15,https://doi.org/10.1016/j.intermet.2015.01.004
229,CoCrFeNb0.103Ni,"Cr24,37-Fe24,37-Co24,37-Ni24,37-Nb2,52",HEA,Fusion por arco ,FCC + Im,FCC+IM,8.2,N/A,N/A,318,622,19,09-ene-15,https://doi.org/10.1016/j.intermet.2015.01.004
230,CoCrFeNb0.155Ni,"Cr24,07-Fe24,07-Co24,07-Ni24,07-Nb3,72",HEA,Fusion por arco ,FCC + Im,FCC+IM,8.2,N/A,N/A,322,744,23,09-ene-15,https://doi.org/10.1016/j.intermet.2015.01.004
231,CoCrFeNb0.206Ni,"Cr23,78-Fe23,78-Co23,78-Ni23,78-Nb4,88",HEA,Fusion por arco ,FCC + Im,FCC+IM,8.2,N/A,N/A,403,807,9,09-ene-15,https://doi.org/10.1016/j.intermet.2015.01.004
232,CoCrFeNb0.309Ni,"Cr23,21-Fe23,21-Co23,21-Ni23,21-Nb7,16",HEA,Fusion por arco ,FCC + Im,FCC+IM,8.2,N/A,N/A,479,879,4,09-ene-15,https://doi.org/10.1016/j.intermet.2015.01.004
233,CoCrFeNb0.412Ni,"Cr22,67-Fe22,67-Co22,67-Ni22,67-Nb9,32",HEA,Fusion por arco ,FCC + Im,FCC+IM,8.2,N/A,N/A,638,1004,1,09-ene-15,https://doi.org/10.1016/j.intermet.2015.01.004
234,CoCrFeMo0.5Ni,"Cr22,2-Fe22,2-Co22,2-Ni22,2-Mo11,2",HEA,Fusion por arco ,FCC + Im,FCC+IM,8.5,210,N/A,N/A,N/A,N/A,19-ago-13,https://doi.org/10.1007/s11837-013-0753-6
235,Al0.5CoCrFeMo0.5Ni,Al10-Cr20-Fe20-Co20-Ni20-Mo10,HEA,Fusion por arco ,FCC + Im,FCC+IM,7.7,425,N/A,N/A,N/A,N/A,19-ago-13,https://doi.org/10.1007/s11837-013-0753-6
236,Al1.5CoCrFeMo0.5Ni,"Al25,0-Cr16,7-Fe16,7-Co16,7-Ni16,7-Mo8,2",HEA,Fusion por arco ,BCC + Im,BCC+IM,6.6,655,N/A,N/A,N/A,N/A,19-ago-13,https://doi.org/10.1007/s11837-013-0753-6
237,Al2CoCrFeMo0.5Ni,"Al30,8-Cr15,4-Fe15,4-Co15,4-Ni15,4-Mi7,6",HEA,Fusion por arco ,BCC,BCC,6.3,605,185,N/A,N/A,N/A,19-ago-13,https://doi.org/10.1007/s11837-013-0753-6
238,AlCoCrFeMo0.5Ni,"Al18,2-Cr18,2-Fe18,2-Co18,2-Ni18,2-Mo9,0",HEA,Fusion por arco ,BCC + Im,BCC+IM,7.1,715,N/A,N/A,N/A,N/A,19-ago-13,https://doi.org/10.1007/s11837-013-0753-6
239,CoCrFeNiTi,Co20-Cr20-Fe20-Ni20-Ti20,HEA,Fusion por arco + enfriamiento por agua ,FCC,FCC,7.2,N/A,135,N/A,2020,9,22-dic-08,https://doi.org/10.1016/j.msea.2008.12.053
240,Al0.5CoCrFeNiTi,"Co18,2-Cr18,2-Fe18,2-Ni18,2-Ti18,2-Al9,0",HEA,Fusion por arco + enfriamiento por agua ,BCC + Im,BCC + Im,606,N/A,107,N/A,1600,10,22-dic-08,https://doi.org/10.1016/j.msea.2008.12.053
241,AlCoCrFeNiTi,"Co16,6-Cr16,6-Fe16,6-Ni16,6-Ti16,6-Al16,6",HEA,Fusion por arco + enfriamiento por agua ,BCC + Im,BCC + Im,6.2,N/A,148,N/A,2280,6,22-dic-08,https://doi.org/10.1016/j.msea.2008.12.053
242,Al1.5CoCrFeNiTi,"Co15,4-Cr15,4-Fe15,4-Ni15,4-Ti15,4-Al23",HEA,Fusion por arco + enfriamiento por agua ,BCC,BCC,5.9,N/A,133,N/A,2110,10,22-dic-08,https://doi.org/10.1016/j.msea.2008.12.053
243,Al2CoCrFeNiTi,"Co14,3-Cr14,3-Fe14,3-Ni14,3-Ti14,3-Al28,5",HEA,Fusion por arco + enfriamiento por agua ,BCC,BCC,5.6,N/A,94,N/A,1030,5,22-dic-08,https://doi.org/10.1016/j.msea.2008.12.053
244,Co1.5CrFeNi1.5Ti0.5,Co27.3-Cr18.2-Fe18.2-Ni27.3-Ti9.1,HEA,Fusion por arco + Homogenizado 1100°C por 4 horas + envegecido 800°C por 10 h,FCC,FCC,7.8,509,211,N/A,N/A,N/A,23-jun-11,https://doi.org/10.1016/j.actamat.2011.06.041
245,Co1.5CrFeNi1.5Ti,Co25-Cr16.7-Fe16.7-Ni25-Ti16.7,HEA,Fusion por arco + Homogenizado 1100°C por 4 horas + envegecido 800°C por 10 h,FCC + Im,FCC+IM,7.4,654,N/A,N/A,N/A,N/A,23-jun-11,https://doi.org/10.1016/j.actamat.2011.06.041
246,Al0.2Co1.5CrFeNi1.5Ti0.5,Al3.5-Co26.3-Cr17.5-Fe17.5-Ni26.3-Ti8.8,HEA,Fusion por arco + Homogenizado 1100°C por 4 horas + envegecido 800°C por 10 h,FCC,FCC,7.6,487,206,N/A,N/A,N/A,23-jun-11,https://doi.org/10.1016/j.actamat.2011.06.041
247,Al0.2Co1.5CrFeNi1.5Ti,Al3.2-Co24.2-Cr16.1-Fe16.1-Ni24.2-Ti16.1,HEA,Fusion por arco + Homogenizado 1100°C por 4 horas + envegecido 800°C por 10 h,FCC + Im,FCC+IM,7.2,717,N/A,N/A,N/A,N/A,23-jun-11,https://doi.org/10.1016/j.actamat.2011.06.041
248,FeNiCrCo0.3Al0.7,"Fe25-Ni25-Cr25-Co7,5-Al17,5",HEA,Aleacion mecanica 45 h + SPS 600 °C por 4 min + 1000 °C por 75 °Cmin^-1,FCC + BCC + B2,FCC + BCC+IM,6.8,624,N/A,2033,2635,8,17-abr-13,https://doi.org/10.1016/j.matdes.2013.04.061
249,Al1.5CoCrFeNi,"Fe18,2-Ni18,2-Cr18,2-Co18,2-Al27,2",HEA,Fabricacion en horno frio de cobre con velocidad de enfriamienrto de 104 K/s,BCC,BCC,6.2,402,183,N/A,N/A,N/A,31-jul-08,https://doi.org/10.1016/j.jallcom.2008.07.124
250,Al2CoCrFeNi,"Fe16,7-Ni16,7-Co16,7-Cr16,7-Al33,2",HEA,Fabricacion en horno frio de cobre con velocidad de enfriamienrto de 104 K/s,BCC,BCC,5.9,432,173,N/A,N/A,N/A,31-jul-08,https://doi.org/10.1016/j.jallcom.2008.07.124
251,Al2.5CoCrFeNi,"Fe15,4-Ni14,4-Cr15,4-Co15,4-Al38,4",HEA,Fabricacion en horno frio de cobre con velocidad de enfriamienrto de 104 K/s,BCC,BCC,5.6,487,165,N/A,N/A,N/A,31-jul-08,https://doi.org/10.1016/j.jallcom.2008.07.124
252,Al3CoCrFeNi,"Fe14,3-Ni14,3-Cr14,3-Co14,3-Al42,8",HEA,Fabricacion en horno frio de cobre con velocidad de enfriamienrto de 104 K/s,BCC,BCC,5.3,506,158,N/A,N/A,N/A,31-jul-08,https://doi.org/10.1016/j.jallcom.2008.07.124
253,CrCuFeMnNi,Fe20-Ni20-Cr20-Cu20-Mn20,HEA,Fabricacion en horno frio de cobre con velocidad de enfriamienrto de 104 K/s,FCC + BCC,FCC + BCC,8.1,296,204,N/A,N/A,N/A,31-jul-08,https://doi.org/10.1016/j.jallcom.2008.07.124
254,CrCuFeMoNi,Fe20-Ni20-Cr20-Cu20-Mo20,HEA,Fabricacion en horno frio de cobre con velocidad de enfriamienrto de 104 K/s,FCC,FCC,8.7,263,230,N/A,N/A,N/A,31-jul-08,https://doi.org/10.1016/j.jallcom.2008.07.124
255,AlCrCuFeNi,Fe20-Ni20-Cr20-Cu20-Al20,HEA,Fabricacion en horno frio de cobre con velocidad de enfriamienrto de 104 K/s,FCC + BCC,FCC + BCC,6.8,342,178,N/A,N/A,N/A,31-jul-08,https://doi.org/10.1016/j.jallcom.2008.07.124
256,AlCoCrFeNi,Al20-Co20-Cr20-Fe20-Ni20,HEA,Fusion por arco al vacio,BCC,BCC,6.7,N/A,194,1251,2004,33,24-ene-08,https://doi.org/10.1016/j.msea.2008.01.064
257,AlCoCrFeNi,Al-Co-Cr-Fe-Ni,HEA,Fusión por arco,BCC,BCC,6.7,N/A,N/A,1051,N/A,N/A,09-jul-10,https://doi.org/10.1016/j.msea.2010.07.028
258,"AlCoCrFeNiMo0,1","Al-Co-Cr-Fe-Ni-Mo0,1",HEA,Fusión por arco,BCC,BCC,6.8,N/A,N/A,1804,2280,9.1,09-jul-10,https://doi.org/10.1016/j.msea.2010.07.028
259,"AlCoCrFeNiMo0,2","Al-Co-Cr-Fe-Ni-Mo0,2",HEA,Fusión por arco,BCC + fase α,BCC,6.9,N/A,N/A,2456,2953,3.4,09-jul-10,https://doi.org/10.1016/j.msea.2010.07.028
260,"AlCoCrFeNiMo0,3","Al-Co-Cr-Fe-Ni-Mo0,3",HEA,Fusión por arco,BCC + fase α,BCC,7,N/A,N/A,2649,3208,3.3,09-jul-10,https://doi.org/10.1016/j.msea.2010.07.028
261,"AlCoCrFeNiMo0,4","Al-Co-Cr-Fe-Ni-Mo0,4",HEA,Fusión por arco,BCC + fase α,BCC,7,N/A,N/A,2670,3161,3,09-jul-10,https://doi.org/10.1016/j.msea.2010.07.028
262,"AlCoCrFeNiMo0,5","Al-Co-Cr-Fe-Ni-Mo0,5",HEA,Fusión por arco,BCC + fase α,BCC,7.1,N/A,N/A,2757,3036,2.5,09-jul-10,https://doi.org/10.1016/j.msea.2010.07.028
263,AlCoCrFeNi,Al-Co-Cr-Fe-Ni,HEA,Fusión por arco,BCC,BCC,6.7,N/A,N/A,1110,N/A,N/A,19-jul-10,https://doi.org/10.1016/j.msea.2010.07.049
264,"AlCoCrFeNiSi0,2","Al-Co-Cr-Fe-Ni-Si0,2",HEA,Fusión por arco,BCC,BCC,N/A,N/A,N/A,1265,2173,13.76,19-jul-10,https://doi.org/10.1016/j.msea.2010.07.049
265,"AlCoCrFeNiSi0,4","Al-Co-Cr-Fe-Ni-Si0,4",HEA,Fusión por arco,BCC,BCC,N/A,N/A,N/A,1481,2444,13.38,19-jul-10,https://doi.org/10.1016/j.msea.2010.07.049
266,"AlCoCrFeNiSi0,6","Al-Co-Cr-Fe-Ni-Si0,6",HEA,Fusión por arco,BCC,BCC,N/A,N/A,N/A,1834,2195,2.56,19-jul-10,https://doi.org/10.1016/j.msea.2010.07.049
267,"AlCoCrFeNiSi0,8","Al-Co-Cr-Fe-Ni-Si0,8",HEA,Fusión por arco,BCC + Fase δ,BCC,N/A,N/A,N/A,2179,2664,1.77,19-jul-10,https://doi.org/10.1016/j.msea.2010.07.049
268,"AlCoCrFeNiSi01,0",Al-Co-Cr-Fe-Ni-Si,HEA,Fusión por arco,BCC + Fase δ,BCC,N/A,N/A,N/A,2411,2950,1.17,19-jul-10,https://doi.org/10.1016/j.msea.2010.07.049
269,AlCoCrFeNi,Al-Co-Cr-Fe-Ni,HEA,Fusión por arco,BCC,BCC,N/A,N/A,125.1,1138,N/A,N/A,11-oct-10,https://doi.org/10.1016/j.jallcom.2010.10.047
270,"AlCoCrFeNiC0,1","Al-Co-Cr-Fe-Ni-C0,1",HEA,Fusión por arco,BCC +  Fase ε,BCC+IM,6.7,N/A,213.2,957,2550,10.52,11-oct-10,https://doi.org/10.1016/j.jallcom.2010.10.047
271,"AlCoCrFeNiC0,2","Al-Co-Cr-Fe-Ni-C0,2",HEA,Fusión por arco,BCC +  Fase ε,BCC+IM,6.8,N/A,150.9,906,2386,8.68,11-oct-10,https://doi.org/10.1016/j.jallcom.2010.10.047
272,"AlCoCrFeNiC0,3","Al-Co-Cr-Fe-Ni-C0,3",HEA,Fusión por arco,BCC +  Fase ε,BCC+IM,6.8,N/A,137.2,867,2178,7.82,11-oct-10,https://doi.org/10.1016/j.jallcom.2010.10.047
273,"AlCoCrFeNiC0,4","Al-Co-Cr-Fe-Ni-C0,4",HEA,Fusión por arco,BCC +  Fase ε,BCC+IM,6.8,N/A,156.1,1056,2375,6.67,11-oct-10,https://doi.org/10.1016/j.jallcom.2010.10.047
274,"AlCoCrFeNiC0,5","Al-Co-Cr-Fe-Ni-C0,5",HEA,Fusión por arco,BCC +  Fase ε,BCC+IM,6.9,N/A,180.8,1060,2250,5.6,11-oct-10,https://doi.org/10.1016/j.jallcom.2010.10.047
275,"AlCoCrFeNiC1,0",Al-Co-Cr-Fe-Ni-C,HEA,Fusión por arco,BCC +  Fase ε + grafito,BCC+IM,6.8,N/A,75.1,1251,2166,7.04,11-oct-10,https://doi.org/10.1016/j.jallcom.2010.10.047
276,"AlCoCrFeNiC1,5","Al-Co-Cr-Fe-Ni-C1,5",HEA,Fusión por arco,BCC +  Fase ε + grafito,BCC+IM,7,N/A,72.5,1255,2083,5.54,11-oct-10,https://doi.org/10.1016/j.jallcom.2010.10.047
277,AlCo0.5CrFeMo0.5Ni,Al20-Cr20-Fe20-Co10-Ni10-Mo10,HEA,Fusion por arco bajo atmosfera de argon ,BCC+ fase σ,BCC+IM,7.0,801,N/A,N/A,N/A,N/A,18-feb-10,https://doi.org/10.1002/adem.200900171
278,AlCoCrFeMo0.5Ni,"Al18,2-Cr18,2-Fe18,2-Co18,2-Ni18,2-Mo9,0",HEA,Fusion por arco bajo atmosfera de argon ,BCC+ fase σ,BCC+IM,7.1,796,N/A,N/A,N/A,N/A,18-feb-10,https://doi.org/10.1002/adem.200900171
279,AlCo1.5CrFeMo0.5Ni,"Al16,7-Cr16,7-Fe16,7-Co25,0-Ni16,7-Mo8,2",HEA,Fusion por arco bajo atmosfera de argon ,BCC+ FCC + fase σ,FCC+BCC+IM,801,741,N/A,N/A,N/A,N/A,18-feb-10,https://doi.org/10.1002/adem.200900171
280,AlCo2CrFeMo0.5Ni,"Al15,4-Cr15,4-Fe15,4-Co30,8-Ni15,4-Mo7,6",HEA,Fusion por arco bajo atmosfera de argon ,BCC+ fase σ,BCC+IM,801,586,N/A,N/A,N/A,N/A,18-feb-10,https://doi.org/10.1002/adem.200900171
281,AlCoCrFe0.6Mo0.5Ni,"Al19,6-Cr19,6-Fe11,8-Co19,6-Ni19,6-Mo9,8",HEA,Fusion por arco bajo atmosfera de argon ,BCC + fase α,BCC,7.0,755,N/A,N/A,N/A,N/A,30-oct-09,https://doi.org/10.1016/j.wear.2009.10.013
282,AlCoCrFeMo0.5Ni,"Al18,2-Cr18,2-Fe18,2-Co18,2-Ni18,2-Mo9,1",HEA,Fusion por arco bajo atmosfera de argon ,BCC + fase α,BCC,7.1,754,N/A,N/A,N/A,N/A,30-oct-09,https://doi.org/10.1016/j.wear.2009.10.013
283,AlCoCrFe1.5Mo0.5Ni,"Al16,7-Cr16,7-Fe25-Cr16,7-Ni16,7-Mo8,3",HEA,Fusion por arco bajo atmosfera de argon ,BCC + fase α,BCC,7.2,635,N/A,N/A,N/A,N/A,30-oct-09,https://doi.org/10.1016/j.wear.2009.10.013
284,AlCoCrFe2Mo0.5Ni,"Al15,4-Cr15,4-Fe30,8-Co15,4-Ni15,4-Mo7,7",HEA,Fusion por arco bajo atmosfera de argon ,BCC + fase α,BCC,7.2,639,N/A,N/A,N/A,N/A,30-oct-09,https://doi.org/10.1016/j.wear.2009.10.013
285,AlCoCrFeMo0.5Ni0,"Al22,2-Cr22,2-Fe22,2-Co22,2-Mo11,2",HEA,Fusion por arco ,B2 + fase σ,IM,7,853,N/A,N/A,N/A,N/A,04-sept-12,https://doi.org/10.1016/j.intermet.2012.09.008
286,AlCoCrFeMo0.5Ni0.5,Al20-Cr20-Fe20-Co20-Ni10-Mo10,HEA,Fusion por arco ,B2 + fase σ,IM,7.0,708,N/A,N/A,N/A,N/A,04-sept-12,https://doi.org/10.1016/j.intermet.2012.09.008
287,AlCoCrFeMo0.5Ni1.0,"Al18,2-Cr18,2-Fe18,2-Co18,2-Ni18,2-Mo9,0",HEA,Fusion por arco ,B2 + fase σ,IM,7.1,730,N/A,N/A,N/A,N/A,04-sept-12,https://doi.org/10.1016/j.intermet.2012.09.008
288,AlCoCrFeMo0.5Ni1.5,"Al16,7-Cr16,7-Fe16,7-Co16,7-Ni25-Mo8,2",HEA,Fusion por arco ,B2 + FCC + fase σ,FCC+IM,7.2,586,N/A,N/A,N/A,N/A,04-sept-12,https://doi.org/10.1016/j.intermet.2012.09.008
289,AlCoCrFeMo0.5Ni2.0,"Al15,4-Cr15,4-Fe15,4-Co15,4-Ni30,8-Mo7,6",HEA,Fusion por arco ,B2 + FCC + fase σ,FCC+IM,7.4,395,N/A,N/A,N/A,N/A,04-sept-12,https://doi.org/10.1016/j.intermet.2012.09.008
290,Ti0.5CrFeCoNiCu,Ti0.5-Cr-Fe-Co-Ni-Cu,HEA,Fusion por arco + moldeo por succion,FCC,FCC,N/A,N/A,92.73,700,1650,28.7,06-nov-18,https://doi.org/10.1016/j.jallcom.2008.11.059
291,"Ti0.5CrFeCoNiAl0,25Cu0,75","Ti0.5-Cr-Fe-Co-Ni-Al0,25-Cu0,76",HEA,Fusion por arco + moldeo por succion,FCC,FCC,N/A,N/A,102.85,750,1970,38.5,06-nov-18,https://doi.org/10.1016/j.jallcom.2008.11.059
292,"Ti0.5CrFeCoNiAl0,5Cu0,5","Ti0.5-Cr-Fe-Co-Ni-Al0,5-Cu0,6",HEA,Fusion por arco + moldeo por succion,FCC + BCC,FCC+BCC,N/A,N/A,160.54,1580,2389,17.4,06-nov-18,https://doi.org/10.1016/j.jallcom.2008.11.059
293,"Ti0.5CrFeCoNiAl0,75Cu0,25","Ti0.5-Cr-Fe-Co-Ni-Al0,75-Cu0,26",HEA,Fusion por arco + moldeo por succion,FCC + BCC,FCC+BCC,N/A,N/A,164.14,1900,2697,12,06-nov-18,https://doi.org/10.1016/j.jallcom.2008.11.059
294,AlCoCrFeNi,Al-Co-Cr-Fe-Ni,HEA,Fusion por arco + refundicion por vacio e inyeccion,BCC,BCC,N/A,N/A,127,1500,2830,26.9,30-abr-07,https://doi.org/10.1063/1.2734517
295,"AlCoCrFeNiTi0,5","Al-Co-Cr-Fe-Ni-Ti0,6",HEA,Fusion por arco + refundicion por vacio e inyeccion,BCC,BCC,N/A,N/A,177.7,2260,3140,23.3,30-abr-07,https://doi.org/10.1063/1.2734517
296,AlCoCrFeNiTi,Al-Co-Cr-Fe-Ni-Ti,HEA,Fusion por arco + refundicion por vacio e inyeccion,BCC,BCC,N/A,N/A,90.1,1860,2580,8.8,30-abr-07,https://doi.org/10.1063/1.2734517
297,"AlCoCrFeNiTi1,5","Al-Co-Cr-Fe-Ni-Ti1,6",HEA,Fusion por arco + refundicion por vacio e inyeccion,BCC + Laves,BCC+IM,N/A,N/A,159.8,2220,2720,5.3,30-abr-07,https://doi.org/10.1063/1.2734517
298,AlCoFeNiTiVZr,Al-Co-Cr-Fe-Ni-Ti-V-Zr,HEA,Fusion por arco,BCC,BCC+IM,6.2,790,143,N/A,N/A,N/A,24-may-04,https://doi.org/10.1002/adem.200300567
299,AlCoCrFeNiTiVZr,Al-Co-Fe-Ni-Ti-V-Zr,HEA,Fusion por arco,N/A,BCC+IM,6.3,780,N/A,N/A,N/A,N/A,24-may-04,https://doi.org/10.1002/adem.200300567
300,FeMoNiTiVZr,Fe-Mo-Ni-Ti-V-Zr,HEA,Fusion por arco,N/A,BCC+IM,7.1,740,168,N/A,N/A,N/A,24-may-04,https://doi.org/10.1002/adem.200300567
301,CoCrCuFeNiTiVZr,Co-Cr-Cu-Fe-Ni-Ti-V-Zr,HEA,Fusion por arco,N/A,FCC+BCC+IM,7.1,680,193,N/A,N/A,N/A,24-may-04,https://doi.org/10.1002/adem.200300567
302,CoCrFeMoNiTiVZr,Co-Cr-Fe-Mo-Ni-Ti-V-Zr,HEA,Fusion por arco,N/A,BCC+IM,7.3,850,N/A,N/A,N/A,N/A,24-may-04,https://doi.org/10.1002/adem.200300567
303,CoCuFeNiTiVZr,Co-Cu-Fe-Ni-Ti-V-Zr,HEA,Fusion por arco,N/A,FCC+BCC,7.1,630,N/A,N/A,N/A,N/A,24-may-04,https://doi.org/10.1002/adem.200300567
304,CoFeMoNiTiVZr,Co-Fe-Mo-Ni-Ti-V-Zr,HEA,Fusion por arco,N/A,FCC+BCC+IM,7.3,790,N/A,N/A,N/A,N/A,24-may-04,https://doi.org/10.1002/adem.200300567
305,CuFeNiTiVZr,Cu-Fe-Ni-Ti-V-Zr,HEA,Fusion por arco,N/A,FCC+BCC+IM,6.8,590,142,N/A,N/A,N/A,24-may-04,https://doi.org/10.1002/adem.200300567
306,AlFeNiTiVZr,Al-Fe-Ni-Ti-V-Zr,HEA,Fusion por arco,BCC,BCC,5.9,800,132,N/A,N/A,N/A,24-may-04,https://doi.org/10.1002/adem.200300567
307,CoCrFeMnNi,Co-Cr-Fe-Mn-Ni,HEA,Fusion por arco,FCC,FCC,8.0,180,219,208,N/A,62,22-sept-13,https://doi.org/10.1016/j.actamat.2013.09.037
308,Al0.10CoCrFeMnNi,Al0.10-Co-Cr-Fe-Mn-Ni,HEA,Fusion por arco,FCC,FCC,7.9,180,216,N/A,N/A,N/A,22-sept-13,https://doi.org/10.1016/j.actamat.2013.09.037
309,Al0.20CoCrFeMnNi,Al0.20-Co-Cr-Fe-Mn-Ni,HEA,Fusion por arco,FCC,FCC,7.7,171,214,220,N/A,56,22-sept-13,https://doi.org/10.1016/j.actamat.2013.09.037
310,Al0.38CoCrFeMnNi,Al0.38Co-Cr-Fe-Mn-Ni,HEA,Fusion por arco,FCC,FCC,7.5,182,209,244,N/A,45,22-sept-13,https://doi.org/10.1016/j.actamat.2013.09.037
311,Al0.43CoCrFeMnNi,Al0.43-Co-Cr-Fe-Mn-Ni,HEA,Fusion por arco,FCC + BCC,FCC+BCC,7.4,183,208,285,N/A,35,22-sept-13,https://doi.org/10.1016/j.actamat.2013.09.037
312,Al0.49CoCrFeMnNi,Al0.49-Co-Cr-Fe-Mn-Ni,HEA,Fusion por arco,FCC + BCC,FCC+BCC,7.4,220,206,331,N/A,29,22-sept-13,https://doi.org/10.1016/j.actamat.2013.09.037
313,Al0.56CoCrFeMnNi,Al0.56-Co-Cr-Fe-Mn-Ni,HEA,Fusion por arco,FCC + BCC,FCC+BCC,7.3,278,204,526,N/A,16,22-sept-13,https://doi.org/10.1016/j.actamat.2013.09.037
314,Al0.62CoCrFeMnNi,Al0.62-Co-Cr-Fe-Mn-Ni,HEA,Fusion por arco,FCC + BCC,FCC+BCC,7.2,405,203,833,N/A,5,22-sept-13,https://doi.org/10.1016/j.actamat.2013.09.037
315,Al0.68CoCrFeMnNi,Al0.68-Co-Cr-Fe-Mn-Ni,HEA,Fusion por arco,FCC + BCC,FCC+BCC,7.2,486,202,N/A,N/A,N/A,22-sept-13,https://doi.org/10.1016/j.actamat.2013.09.037
316,Al0.75CoCrFeMnNi,Al0.75-Co-Cr-Fe-Mn-Ni,HEA,Fusion por arco,FCC + BCC,FCC+BCC,7.1,530,200,N/A,N/A,N/A,22-sept-13,https://doi.org/10.1016/j.actamat.2013.09.037
317,Al0.81CoCrFeMnNi,Al0.81-Co-Cr-Fe-Mn-Ni,HEA,Fusion por arco,FCC + BCC,FCC+BCC,7.0,539,199,N/A,N/A,N/A,22-sept-13,https://doi.org/10.1016/j.actamat.2013.09.037
318,Al0.88CoCrFeMnNi,Al0.88-Co-Cr-Fe-Mn-Ni,HEA,Fusion por arco,FCC + BCC,FCC+BCC,7.0,533,197,N/A,N/A,N/A,22-sept-13,https://doi.org/10.1016/j.actamat.2013.09.037
319,Al0.95CoCrFeMnNi,Al0.95-Co-Cr-Fe-Mn-Ni,HEA,Fusion por arco,FCC + BCC,FCC+BCC,6.9,535,196,N/A,N/A,N/A,22-sept-13,https://doi.org/10.1016/j.actamat.2013.09.037
320,Al1.25CoCrFeMnNi,Al1.25-Co-Cr-Fe-Mn-Ni,HEA,Fusion por arco,BCC,BCC,6.6,539,190,N/A,N/A,N/A,22-sept-13,https://doi.org/10.1016/j.actamat.2013.09.037
321,Co-Cr-Fe-Ni,Co-Cr-Fe-Ni,MEA,Fusion por arco ,FCC,FCC,N/A,160,N/A,140,488,83,25-dic-13,https://doi.org/10.1016/j.jallcom.2013.12.210
322,CoCrFeNiMn,Co-Cr-Fe-Ni-Mn,HEA,Fusion por arco ,FCC,FCC,N/A,170,N/A,215,491,71,25-dic-13,https://doi.org/10.1016/j.jallcom.2013.12.210
323,CoCrFeNiV,Co-Cr-Fe-Ni-V,HEA,Fusion por arco ,FCC + Tetragonal ,FCC,N/A,524,N/A,N/A,311,N/A,25-dic-13,https://doi.org/10.1016/j.jallcom.2013.12.210
324,CoCrFeNiMnV,Co-Cr-Fe-Ni-Mn-V,HEA,Fusion por arco ,FCC + Tetragonal ,FCC,N/A,650,N/A,N/A,90,N/A,25-dic-13,https://doi.org/10.1016/j.jallcom.2013.12.210
325,CoCrFeNi,Co-Cr-Fe-Ni,MEA,Fusion por arco + homogenizado 1000°C por 24 h,FCC,FCC,N/A,134,N/A,130,458,87,25-dic-13,https://doi.org/10.1016/j.jallcom.2013.12.210
326,CoCrFeNiMn,Co-Cr-Fe-Ni-Mn,HEA,Fusion por arco + homogenizado 1000°C por 24 h,FCC,FCC,N/A,135,N/A,162,443,68,25-dic-13,https://doi.org/10.1016/j.jallcom.2013.12.210
327,CoCrFeNiV,Co-Cr-Fe-Ni-V,HEA,Fusion por arco + homogenizado 1000°C por 24 h,FCC + Tetragonal ,FCC,N/A,587,N/A,N/A,330,N/A,25-dic-13,https://doi.org/10.1016/j.jallcom.2013.12.210
328,CoCrFeNiMnV,Co-Cr-Fe-Ni-Mn-V,HEA,Fusion por arco + homogenizado 1000°C por 24 h,FCC + Tetragonal ,FCC,N/A,636,N/A,N/A,62,N/A,25-dic-13,https://doi.org/10.1016/j.jallcom.2013.12.210
329,CoCrFeMnNi,"Co19,9-Cr20,6-Fe20,1-Ni20,0-Mn19,5",HEA,Fusion por arco + Recocido 1000°C por24 h,FCC,FCC,8.0,144,219,230,N/A,75,16-dic-14,https://doi.org/10.1016/j.jallcom.2014.12.157
330,CoCrFeMnNiV0.25,"Co19,3-Cr20,0-Fe19,6-Ni19,5-Mn17-V4,6",HEA,Fusion por arco + Recocido 1000°C por24 h,FCC,FCC,7.9,151,215,200,N/A,75,16-dic-14,https://doi.org/10.1016/j.jallcom.2014.12.157
331,CoCrFeMnNiV0.5,"Co18,9-Cr18,8-Fe18,4-Ni18,0-Mn17,8-V9,1",HEA,Fusion por arco + Recocido 1000°C por24 h,FCC,FCC,7.8,186,211,620,N/A,75,16-dic-14,https://doi.org/10.1016/j.jallcom.2014.12.157
332,CoCrFeMnNiV0.75,"Co17,2-Cr17,5-Fe18,2-Ni17,2-Mn16,5-V13,3",HEA,Fusion por arco + Recocido 1000°C por24 h,FCC + Tetragonal ,FCC,7.7,342,N/A,740,1325,8,16-dic-14,https://doi.org/10.1016/j.jallcom.2014.12.157
333,CoCrFeMnNiV1.0,"Co16,2-Cr17-Fe17,2-Ni16,5-Mn16,1-V17",HEA,Fusion por arco + Recocido 1000°C por24 h,FCC + Tetragonal ,FCC,7.7,650,N/A,1660,1845,< 1,16-dic-14,https://doi.org/10.1016/j.jallcom.2014.12.157
334,Al0.5CrFe1.5MnNi0.5,Al0.5-Cr-Fe1.5-Mn-Ni0.6,HEA,Fusion por arco ,BCC,BCC,7.0,396,206,N/A,N/A,N/A,19-may-10,https://doi.org/10.1016/j.msea.2010.05.052
335,Al0.3CrFe1.5MnNi0.5,Al0.3-Cr-Fe1.5-Mn-Ni0.6,HEA,Fusion por arco ,FCC + BCC,FCC+BCC,7.2,297,213,N/A,N/A,N/A,19-may-10,https://doi.org/10.1016/j.msea.2010.05.052
336,AlCrFeNi,Al-Cr-Fe-Ni,MEA,Fusion por arco + homogenizacion por agitacion electromagnetica ,BCC1 + BCC2,BCC,6.3,472,190,1406,2927,29,27-mar-13,https://doi.org/10.1016/j.jallcom.2013.03.253
337,AlCrFeNiMo0.2,Al-Cr-Fe-Ni-Mo-0.2,HEA,Fusion por arco + homogenizacion por agitacion electromagnetica ,BCC1 + BCC2,BCC,6.5,549,197,1487,3222,29,27-mar-13,https://doi.org/10.1016/j.jallcom.2013.03.253
338,AlCrFeNiMo0.5,Al-Cr-Fe-Ni-Mo-0.5,HEA,Fusion por arco + homogenizacion por agitacion electromagnetica ,BCC1 + BCC2,BCC,6.8,622,205,1749,2644,13,27-mar-13,https://doi.org/10.1016/j.jallcom.2013.03.253
339,AlCrFeNiMo0.8,Al-Cr-Fe-Ni-Mo-0.8,HEA,Fusion por arco + homogenizacion por agitacion electromagnetica ,BCC1 + fase σ,BCC+IM,7.0,854,N/A,1513,1513,< 1,27-mar-13,https://doi.org/10.1016/j.jallcom.2013.03.253
340,AlCrFeNiMo,Al-Cr-Fe-Ni-Mo,HEA,Fusion por arco + homogenizacion por agitacion electromagnetica ,BCC1 + fase σ,BCC+IM,7.2,905,N/A,N/A,N/A,N/A,27-mar-13,https://doi.org/10.1016/j.jallcom.2013.03.253
341,CoCrCuFe,Co-Cr-Cu-Fe,HEA,N/A,FCC,FCC,8.2,134,206,N/A,N/A,N/A,26-may-14,(PDF) Recent progress in high-entropy alloys (researchgate.net)
342,Al0.3CoCrCuFe,Al0.3-Co-Cr-Cu-Fe,HEA,N/A,FCC,FCC,7.7,180,194,N/A,N/A,N/A,26-may-14,(PDF) Recent progress in high-entropy alloys (researchgate.net)
343,Al0.5CoCrCuFe,Al0.5-Co-Cr-Cu-Fe,HEA,N/A,FCC,FCC,7.4,207,187,N/A,N/A,N/A,26-may-14,(PDF) Recent progress in high-entropy alloys (researchgate.net)
344,Al0.8CoCrCuFe,Al0.8-Co-Cr-Cu-Fe,HEA,N/A,FCC + BCC,FCC+BCC,7.0,271,177,N/A,N/A,N/A,26-may-14,(PDF) Recent progress in high-entropy alloys (researchgate.net)
345,AlCoCrCuFe,Al-Co-Cr-Cu-Fe,HEA,N/A,FCC + BCC,FCC+BCC,6.8,407,172,N/A,N/A,N/A,26-may-14,(PDF) Recent progress in high-entropy alloys (researchgate.net)
346,Al1.3CoCrCuFe,"Al1,3-Co-Cr-Cu-Fe",HEA,N/A,FCC + BCC,FCC+BCC,6.5,476,165,N/A,N/A,N/A,26-may-14,(PDF) Recent progress in high-entropy alloys (researchgate.net)
347,Al1.5CoCrCuFe,"Al1,5-Co-Cr-Cu-Fe",HEA,N/A,FCC + BCC,FCC+BCC,6.3,510,167,N/A,N/A,N/A,26-may-14,(PDF) Recent progress in high-entropy alloys (researchgate.net)
348,Al1.8CoCrCuFe,Al1.8-Co-Cr-Cu-Fe,HEA,N/A,FCC + BCC,FCC+BCC,6.0,557,155,N/A,N/A,N/A,26-may-14,(PDF) Recent progress in high-entropy alloys (researchgate.net)
349,Al2.0CoCrCuFe,"Al2,0-Co-Cr-Cu-Fe",HEA,N/A,FCC + BCC,FCC+BCC,5.9,567,152,N/A,N/A,N/A,26-may-14,(PDF) Recent progress in high-entropy alloys (researchgate.net)
350,Al2.3CoCrCuFe,"Al2,3-Co-Cr-Cu-Fe",HEA,N/A,FCC + BCC,FCC+BCC,5.7,603,147,N/A,N/A,N/A,26-may-14,(PDF) Recent progress in high-entropy alloys (researchgate.net)
351,Al2.5CoCrCuFe,"Al2,5-Co-Cr-Cu-Fe",HEA,N/A,FCC + BCC,FCC+BCC,5.6,624,144,N/A,N/A,N/A,26-may-14,(PDF) Recent progress in high-entropy alloys (researchgate.net)
352,Al2.8CoCrCuFe,"Al2,8-Co-Cr-Cu-Fe",HEA,N/A,BCC,BCC,5.5,657,140,N/A,N/A,N/A,26-may-14,(PDF) Recent progress in high-entropy alloys (researchgate.net)
353,Al3.0CoCrCuFe,"Al3,0-Co-Cr-Cu-Fe",HEA,N/A,BCC,BCC,5.4,644,138,N/A,N/A,N/A,26-may-14,(PDF) Recent progress in high-entropy alloys (researchgate.net)
354,Cu0.5CoCrFeNi,Cu0.5-Co-Cr-Fe-Ni,HEA,Fundicion bajo atmosfera de argon,FCC,FCC,8.3,172,214,N/A,N/A,N/A,22-mar-10,https://doi.org/10.1016/j.intermet.2010.03.030
355,CoCrCuFeNi,Co-Cr-Cu-Fe-Ni,HEA,Fusion por arco,FCC,FCC,8.3,132,56,230,N/A,N/A,01-abr-05,https://doi.org/10.1007/s11661-005-0283-0
356,Al0.3CoCrCuFeNi,Al0.3-Co-Cr-Cu-Fe-Ni,HEA,Fusion por arco,FCC,FCC,7.9,180,198,N/A,N/A,N/A,01-abr-05,https://doi.org/10.1007/s11661-005-0283-0
357,Al0.5CoCrCuFeNi,Al0.5-Co-Cr-Cu-Fe-Ni,HEA,Fusion por arco,FCC,FCC,7.6,210,193,388,N/A,N/A,01-abr-05,https://doi.org/10.1007/s11661-005-0283-0
358,Al0.8CoCrCuFeNi,Al0.8-Co-Cr-Cu-Fe-Ni,HEA,Fusion por arco,FCC,FCC,7.3,270,187,N/A,N/A,N/A,01-abr-05,https://doi.org/10.1007/s11661-005-0283-0
359,AlCoCrCuFeNi,Al-Co-Cr-Cu-Fe-Ni,HEA,Fusion por arco,FCC + BCC,FCC+BCC,7.1,406,183,950,N/A,N/A,01-abr-05,https://doi.org/10.1007/s11661-005-0283-0
360,Al1.3CoCrCuFeNi,Al1.3-Co-Cr-Cu-Fe-Ni,HEA,Fusion por arco,FCC + BCC,FCC+BCC,6.8,470,178,N/A,N/A,N/A,01-abr-05,https://doi.org/10.1007/s11661-005-0283-0
361,Al1.5CoCrCuFeNi,Al1.5-Co-Cr-Cu-Fe-Ni,HEA,Fusion por arco,FCC + BCC,FCC+BCC,6.6,506,133,N/A,N/A,N/A,01-abr-05,https://doi.org/10.1007/s11661-005-0283-0
362,Al1.8CoCrCuFeNi,Al1.8-Co-Cr-Cu-Fe-Ni,HEA,Fusion por arco,FCC + BCC,FCC+BCC,6.4,650,170,N/A,N/A,N/A,01-abr-05,https://doi.org/10.1007/s11661-005-0283-0
363,Al2CoCrCuFeNi,"Al2,0-Co-Cr-Cu-Fe-Ni",HEA,Fusion por arco,FCC + BCC,FCC+BCC,6.3,560,167,1620,N/A,N/A,01-abr-05,https://doi.org/10.1007/s11661-005-0283-0
364,Al2.3CoCrCuFeNi,"Al2,3-Co-Cr-Cu-Fe-Ni",HEA,Fusion por arco,FCC + BCC,FCC+BCC,6.1,600,163,N/A,N/A,N/A,01-abr-05,https://doi.org/10.1007/s11661-005-0283-0
365,Al2.5CoCrCuFeNi,"Al2,5-Co-Cr-Cu-Fe-Ni",HEA,Fusion por arco,FCC + BCC,FCC+BCC,6.0,620,161,N/A,N/A,N/A,01-abr-05,https://doi.org/10.1007/s11661-005-0283-0
366,Al2.8CoCrCuFeNi,"Al2,8-Co-Cr-Cu-Fe-Ni",HEA,Fusion por arco,BCC,BCC,5.8,650,157,N/A,N/A,N/A,01-abr-05,https://doi.org/10.1007/s11661-005-0283-0
367,Al0.5CoCrCuFeNi,Al0.5-Co-Cr-Cu-Fe-Ni,HEA,Fusion por induccion ,FCC,FCC,7.6,300,193,N/A,N/A,N/A,11-jun-07,http://dx.doi.org/10.1149/1.2744133
368,Al0.5B0.2CoCrCuFeNi,Al0.5-B0.2-Co-Cr-Cu-Fe-Ni,HEA,Fusion por induccion ,"FCC + (Cr,Fe)B",FCC+IM,7.7,415,N/A,N/A,N/A,N/A,11-jun-07,http://dx.doi.org/10.1149/1.2744133
369,Al0.5B0.6CoCrCuFeNi,Al0.5-B0.6-Co-Cr-Cu-Fe-Ni,HEA,Fusion por induccion ,"FCC + (Cr,Fe)B",FCC+IM,7.7,505,N/A,N/A,N/A,N/A,11-jun-07,http://dx.doi.org/10.1149/1.2744133
370,Al0.5BCoCrCuFeNi,Al0.5-B-Co-Cr-Cu-Fe-Ni,HEA,Fusion por induccion ,"FCC + (Cr,Fe)B",FCC+IM,7.8,736,N/A,N/A,N/A,N/A,11-jun-07,http://dx.doi.org/10.1149/1.2744133
371,Al0.5CoCrCuFeNi,Al0.5-Co-Cr-Cu-Fe-Ni,HEA,Fusion por arco,FCC,FCC,7.6,225,193,N/A,N/A,N/A,02-abr-05,http://dx.doi.org/10.2320/matertrans.47.1395
372,Al0.5CoCrCuFeNiTi0.2,Al0.5-Co-Cr-Cu-Fe-Ni-Ti0.2,HEA,Fusion por arco,FCC,FCC,7.5,272,191,N/A,N/A,N/A,02-abr-05,http://dx.doi.org/10.2320/matertrans.47.1395
373,Al0.5CoCrCuFeNiTi0.4,Al0.5-Co-Cr-Cu-Fe-Ni-Ti0.4,HEA,Fusion por arco,FCC,FCC,7.3,321,188,N/A,N/A,N/A,02-abr-05,http://dx.doi.org/10.2320/matertrans.47.1395
374,Al0.5CoCrCuFeNiTi0.6,Al0.5-Co-Cr-Cu-Fe-Ni-Ti-0.6,HEA,Fusion por arco,FCC + BCC,FCC+IM,7.2,458,186,N/A,N/A,N/A,02-abr-05,http://dx.doi.org/10.2320/matertrans.47.1395
375,Al0.5CoCrCuFeNiTi0.8,Al0.5-Co-Cr-Cu-Fe-Ni-Ti-0.8,HEA,Fusion por arco,FCC + BCC + CoCr,FCC+BCC+IM,7.1,590,184,N/A,N/A,N/A,02-abr-05,http://dx.doi.org/10.2320/matertrans.47.1395
376,Al0.5CoCrCuFeNiTi,Al0.5-Co-Cr-Cu-Fe-Ni-Ti,HEA,Fusion por arco,FCC + BCC + CoCr,FCC+BCC+IM,7.0,636,N/A,N/A,N/A,N/A,02-abr-05,http://dx.doi.org/10.2320/matertrans.47.1395
377,Al0.5CoCrCuFeNiTi1.2,Al0.5-Co-Cr-Cu-Fe-Ni-Ti1.2,HEA,Fusion por arco,FCC + BCC + CoCr + Ti2Ni,FCC+BCC+IM,6.9,646,N/A,N/A,N/A,N/A,02-abr-05,http://dx.doi.org/10.2320/matertrans.47.1395
378,Al0.5CoCrCuFeNiTi1.4,Al0.5-Co-Cr-Cu-Fe-Ni-Ti1.4,HEA,Fusion por arco,FCC + BCC + Ti2Ni,FCC+BCC+IM,6.8,664,N/A,N/A,N/A,N/A,02-abr-05,http://dx.doi.org/10.2320/matertrans.47.1395
379,Al0.5CoCrCuFeNiTi1.6,Al0.5-Co-Cr-Cu-Fe-Ni-Ti1.6,HEA,Fusion por arco,FCC + BCC + Ti2Ni,FCC+BCC+IM,6.7,657,N/A,N/A,N/A,N/A,02-abr-05,http://dx.doi.org/10.2320/matertrans.47.1395
380,Al0.5CoCrCuFeNiTi1.8,Al0.5-Co-Cr-Cu-Fe-Ni-Ti1.8,HEA,Fusion por arco,FCC + BCC + Ti2Ni,FCC+BCC+IM,6.6,667,N/A,N/A,N/A,N/A,02-abr-05,http://dx.doi.org/10.2320/matertrans.47.1395
381,Al0.5CoCrCuFeNiTi2,Al0.5-Co-Cr-Cu-Fe-Ni-Ti2,HEA,Fusion por arco,FCC + BCC + Ti2Ni,FCC+BCC+IM,6.5,696,N/A,N/A,N/A,N/A,02-abr-05,http://dx.doi.org/10.2320/matertrans.47.1395
382,Al0.5CoCrCuFeNi,Al0.5-Co-Cr-Cu-Fe-Ni,HEA,Fusion por arco,FCC,FCC,7.6,215,193,N/A,N/A,N/A,02-abr-05,https://doi.org/10.1007/s11661-006-0081-3
383,Al0.5CoCrCuFeNiV0.2,Al0.5-Co-Cr-Cu-Fe-Ni-V0.2,HEA,Fusion por arco,FCC,FCC,7.6,204,191,N/A,N/A,N/A,02-abr-05,https://doi.org/10.1007/s11661-006-0081-3
384,Al0.5CoCrCuFeNiV0.4,Al0.5-Co-Cr-Cu-Fe-Ni-V0.4,HEA,Fusion por arco,FCC + BCC,FCC+BCC,7.5,231,189,N/A,N/A,N/A,02-abr-05,https://doi.org/10.1007/s11661-006-0081-3
385,Al0.5CoCrCuFeNiV0.6,Al0.5-Co-Cr-Cu-Fe-Ni-V0.6,HEA,Fusion por arco,FCC + BCC + Im,FCC+BCC+IM,7.5,328,N/A,N/A,N/A,N/A,02-abr-05,https://doi.org/10.1007/s11661-006-0081-3
386,Al0.5CoCrCuFeNiV0.8,Al0.5-Co-Cr-Cu-Fe-Ni-V0.8,HEA,Fusion por arco,FCC + BCC + Im,FCC+BCC+IM,7.4,447,N/A,N/A,N/A,N/A,02-abr-05,https://doi.org/10.1007/s11661-006-0081-3
387,Al0.5CoCrCuFeNiV1.0,Al0.5-Co-Cr-Cu-Fe-Ni-V,HEA,Fusion por arco,FCC + BCC + Im,FCC+BCC+IM,7.4,639,N/A,N/A,N/A,N/A,02-abr-05,https://doi.org/10.1007/s11661-006-0081-3
388,Al0.5CoCrCuFeNiV1.2,"Al0.5-Co-Cr-Cu-Fe-Ni-V01,2",HEA,Fusion por arco,BCC,BCC,7.3,579,182,N/A,N/A,N/A,02-abr-05,https://doi.org/10.1007/s11661-006-0081-3
389,Al0.5CoCrCuFeNiV1.4,"Al0.5-Co-Cr-Cu-Fe-Ni-V1,4",HEA,Fusion por arco,BCC,BCC,7.3,577,180,N/A,N/A,N/A,02-abr-05,https://doi.org/10.1007/s11661-006-0081-3
390,Al0.5CoCrCuFeNiV1.6,"Al0.5-Co-Cr-Cu-Fe-Ni-V1,6",HEA,Fusion por arco,BCC,BCC,7.2,594,179,N/A,N/A,N/A,02-abr-05,https://doi.org/10.1007/s11661-006-0081-3
391,Al0.5CoCrCuFeNiV1.8,"Al0.5-Co-Cr-Cu-Fe-Ni-V1,8",HEA,Fusion por arco,BCC,BCC,7.2,597,177,N/A,N/A,N/A,02-abr-05,https://doi.org/10.1007/s11661-006-0081-3
392,Al0.5CoCrCuFeNiV2.0,"Al0.5-Co-Cr-Cu-Fe-Ni-V2,0",HEA,Fusion por arco,BCC,BCC,7.2,587,176,N/A,N/A,N/A,02-abr-05,https://doi.org/10.1007/s11661-006-0081-3
393,AlCoCrCuFeNi,Al-Co-Cr-Cu-Fe-Ni,HEA,Fusion por arco +  enfriamiento en agua,FCC + BCC,FCC+BCC,7.1,472,184,N/A,1510,16,02-jul-12,https://doi.org/10.1016/j.msea.2012.07.003
394,AlCoCuFeNi,Al-Co-Cu-Fe-Ni,HEA,Fusion por arco +  enfriamiento en agua,FCC + BCC,FCC+BCC,7.0,536,164,N/A,1330,9,02-jul-12,https://doi.org/10.1016/j.msea.2012.07.003
395,AlCoCuFeNbNi,Al-Co-Cu-Fe-Nb-Ni,HEA,Fusion por arco +  enfriamiento en agua,ZrFe3Al,FCC+BCC,7.4,578,N/A,N/A,670,7.6,02-jul-12,https://doi.org/10.1016/j.msea.2012.07.003
396,AlCoCuFeNiSi,Al-Co-Cu-Fe-Ni-Si,HEA,Fusion por arco +  enfriamiento en agua,FCC + BCC,FCC+BCC,5.9,682,145,N/A,1930,10,02-jul-12,https://doi.org/10.1016/j.msea.2012.07.003
397,AlCoCuFeNiTi,Al-Co-Cu-Fe-Ni-Ti,HEA,Fusion por arco +  enfriamiento en agua,FCC + BCC,FCC+BCC,6.5,626,156,N/A,1660,11,02-jul-12,https://doi.org/10.1016/j.msea.2012.07.003
398,AlCoCuFeNiZr,Al-Co-Cu-Fe-Ni-Zr,HEA,Fusion por arco +  enfriamiento en agua,FCC + BCC + ZrFe3Al,FCC+BCC+IM,6.9,472,N/A,N/A,1050,8,02-jul-12,https://doi.org/10.1016/j.msea.2012.07.003
399,AlCoCrCuNiTi,Al-Co-Cr-Cu-Ni-Ti,HEA,Fusion por arco electrico,BCC + Cu,BCC+FCC,6.4,N/A,36,N/A,1495,8,09-sept-09,https://doi.org/10.1016/j.matdes.2009.09.016
400,AlCoCrCuNiTiY0.5,Al-Co-Cr-Cu-Ni-Ti-Y0.5,HEA,Fusion por arco electrico,Cu2Y + Alni2Ti + Cr,FCC+BCC+IM,6.1,N/A,36,N/A,1025,3,09-sept-09,https://doi.org/10.1016/j.matdes.2009.09.016
401,AlCoCrCuNiTiY0.8,Al-Co-Cr-Cu-Ni-Ti-Y0.8,HEA,Fusion por arco electrico,Cu2Y + Alni2Ti + Cr,FCC+BCC+IM,5.9,N/A,38,N/A,1325,5,09-sept-09,https://doi.org/10.1016/j.matdes.2009.09.016
402,AlCoCrCuNiTiY,Al-Co-Cr-Cu-Ni-Ti-Y,HEA,Fusion por arco electrico,Cu2Y + Alni2Ti + Cr + unknoun,FCC+BCC+IM,5.8,N/A,37,N/A,1192,4,09-sept-09,https://doi.org/10.1016/j.matdes.2009.09.016
403,CoCuFeNi,Fe25-Co25-Cu25-Ni25,HEA,Fusion por vacio ,FCC,FCC,8.6,N/A,188,N/A,480,15,08-mar-12,https://doi.org/10.1016/j.msea.2012.03.080
404,CoCuFeNiSn0.02,"Fe24,8-Co24,8-Cu24,8-Ni24,8-Sn0,5",HEA,Fusion por vacio ,FCC,FCC,8.6,N/A,187,N/A,548,17,08-mar-12,https://doi.org/10.1016/j.msea.2012.03.080
405,CoCuFeNiSn0.04,"Fe24,7-Co24,7-Cu24,7-Ni24,7-Sn1",HEA,Fusion por vacio ,FCC + Cu81Sn22,FCC+IM,8.6,N/A,N/A,N/A,594,18,08-mar-12,https://doi.org/10.1016/j.msea.2012.03.080
406,CoCuFeNiSn0.05,"Fe24,7-Co24,7-Cu24,7-Ni24,7-Sn1,23",HEA,Fusion por vacio ,FCC + Cu81Sn22,FCC+IM,8.6,N/A,N/A,N/A,615,20,08-mar-12,https://doi.org/10.1016/j.msea.2012.03.080
407,CoCuFeNiSn0.07,"Fe24,5-Co24,5-Cu24,5-Ni24,5-Sn1,7",HEA,Fusion por vacio ,FCC + Cu81Sn22,FCC+IM,8.6,N/A,N/A,N/A,632,19,08-mar-12,https://doi.org/10.1016/j.msea.2012.03.080
408,CoCuFeNiSn0.1,"Fe24,4-Co24,4-Cu24,4-Ni24,4-Sn2,5",HEA,Fusion por vacio ,FCC + Cu81Sn22,FCC+IM,8.6,N/A,N/A,N/A,602,5,08-mar-12,https://doi.org/10.1016/j.msea.2012.03.080
409,CoCuFeNiSn0.2,"Fe23,8-Co23,8-Cu23,8-Ni23,8-Sn4,76",HEA,Fusion por vacio ,FCC + Cu81Sn22,FCC+IM,8.5,N/A,N/A,N/A,261,2,08-mar-12,https://doi.org/10.1016/j.msea.2012.03.080
410,CoCuFeNiSn0.5,"Fe22,2-Co22,2-Cu22,2-Ni22,2-Sn11,1",HEA,Fusion por vacio ,FCC + Cu81Sn22,FCC+IM,8.3,N/A,N/A,N/A,N/A,N/A,08-mar-12,https://doi.org/10.1016/j.msea.2012.03.080
411,CoCuFeMnNi,Co-Cu-Fe-Mn-Ni,HEA,Fusion por vacio 1800°C,FCC,FCC,8.4,208,190,N/A,478,14,08-sept-12,https://doi.org/10.1016/j.matdes.2012.08.019
412,CoCuFeMnNiSn0.03,Co-Cu-Fe-Mn-Ni-Sn0.03,HEA,Fusion por vacio 1800°C,FCC,FCC,8.4,192,N/A,N/A,465,18,08-sept-12,https://doi.org/10.1016/j.matdes.2012.08.019
413,CoCuFeMnNiSn0.05,Co-Cu-Fe-Mn-Ni-Sn-0.05,HEA,Fusion por vacio 1800°C,"FCC + Cu5,6Sn",FCC+IM,8.4,205,N/A,N/A,475,12,08-sept-12,https://doi.org/10.1016/j.matdes.2012.08.019
414,CoCuFeMnNiSn0.08,Co-Cu-Fe-Mn-Ni-Sn-0.08,HEA,Fusion por vacio 1800°C,"FCC + Cu5,6Sn",FCC+IM,8.3,219,N/A,N/A,425,7,08-sept-12,https://doi.org/10.1016/j.matdes.2012.08.019
415,CoCuFeMnNiSn0.10,Co-Cu-Fe-Mn-Ni-Sn-0.1,HEA,Fusion por vacio 1800°C,"FCC + Cu5,6Sn",FCC+IM,8.3,253,N/A,N/A,470,6,08-sept-12,https://doi.org/10.1016/j.matdes.2012.08.019
