Repository: DiabbZegpi/phase-classifier-by-composition

File: data/HEA data.csv (part 3 of 3)
Numero,Aleacion ,Composicion (at.%),Categoria ,Fabricacion,Fases ,Categoría,Densidad (g/cm3),Dureza (HV),Modulo de Young (GPa),Limite Elastico (Mpa),Esfuerzo ultimo ,Deformacion,Fecha publicacion,DOI
416,CoCuFeMnNiSn0.20,Co-Cu-Fe-Mn-Ni-Sn-0.2,HEA,Fusion por vacio 1800°C,"FCC + Cu5,6Sn",FCC+IM,8.3,319,N/A,N/A,368,2,08-sept-12,https://doi.org/10.1016/j.matdes.2012.08.019
417,CoCrCuFeNi,Co-Cr-Cu-Fe-Ni,HEA,Fusion por arco al vacio + calentamiento 650°C por 4 h,FCC,FCC,8.3,286,56,230,888,51,19-nov-11,https://doi.org/10.1016/j.msea.2011.11.063
418,AlCrCuFeNi0.6,Al-Cr-Cu-Fe-Ni0.6,HEA,Fusion por arco al vacio + calentamiento 650°C por 4 h,FCC + BCC,FCC+BCC,6.6,496,176,N/A,N/A,N/A,19-nov-11,https://doi.org/10.1016/j.msea.2011.11.063
419,AlCrCuFeNi0.8,Al-Cr-Cu-Fe-Ni0.8,HEA,Fusion por arco al vacio + calentamiento 650°C por 4 h,FCC + BCC,FCC+BCC,6.7,486,177,N/A,N/A,N/A,19-nov-11,https://doi.org/10.1016/j.msea.2011.11.063
420,AlCrCuFeNi,Al-Cr-Cu-Fe-Ni,HEA,Fusion por arco al vacio + calentamiento 650°C por 4 h,"FCC + BCC + AlFe0,23Ni0,77",FCC+BCC+IM,6.8,495,178,N/A,N/A,N/A,19-nov-11,https://doi.org/10.1016/j.msea.2011.11.063
421,AlCrCuFeNi1.2,Al-Cr-Cu-Fe-Ni1.2,HEA,Fusion por arco al vacio + calentamiento 650°C por 4 h,FCC + BCC,FCC+BCC,6.8,407,179,N/A,N/A,N/A,19-nov-11,https://doi.org/10.1016/j.msea.2011.11.063
422,AlCrCuFeNi1.4,Al-Cr-Cu-Fe-Ni1.4,HEA,Fusion por arco al vacio + calentamiento 650°C por 4 h,FCC + BCC,FCC+BCC,6.9,367,180,N/A,N/A,N/A,19-nov-11,https://doi.org/10.1016/j.msea.2011.11.063
423,AlCrCuFeNi2,Al-Cr-Cu-Fe-Ni2,HEA,Fusion por arco,FCC + BCC,FCC+BCC,7.1,N/A,182,N/A,N/A,N/A,16-may-11,https://doi.org/10.1063/1.3587228
424,Al0.2CrCuFeNi2,Al0.2-Cr-Cu-Fe-Ni2,HEA,Fusion por arco,FCC,FCC,8.0,N/A,199,N/A,N/A,N/A,16-may-11,https://doi.org/10.1063/1.3587228
425,Al0.4CrCuFeNi2,Al0.4-Cr-Cu-Fe-Ni2,HEA,Fusion por arco,FCC,FCC,7.8,N/A,194,N/A,N/A,N/A,16-may-11,https://doi.org/10.1063/1.3587228
426,Al0.6CrCuFeNi2,Al0.6-Cr-Cu-Fe-Ni2,HEA,Fusion por arco,FCC,FCC,7.5,N/A,190,N/A,N/A,N/A,16-may-11,https://doi.org/10.1063/1.3587228
427,Al0.8CrCuFeNi2,Al0.8-Cr-Cu-Fe-Ni2,HEA,Fusion por arco,FCC,FCC,7.3,N/A,186,N/A,N/A,N/A,16-may-11,https://doi.org/10.1063/1.3587228
428,Al1.2CrCuFeNi2,Al1.2-Cr-Cu-Fe-Ni2,HEA,Fusion por arco,FCC + BCC,FCC+BCC,6.9,N/A,178,N/A,N/A,N/A,16-may-11,https://doi.org/10.1063/1.3587228
429,AlCrCuFeNiTi,Al-Cr-Cu-Fe-Ni-Ti,HEA,Fusion por arco al vacio ,BCC1 + BCC2 + Fe2Ti,BCC+IM,6.3,N/A,N/A,N/A,1219,N/A,18-feb-11,https://doi.org/10.1016/j.jallcom.2011.02.108
430,Al1.125CuFe0.75NiTi1.125,Al1.125-Cu-Fe0.75-Ni-Ti1.126,HEA,Fusion por induccion al vacio en atmosfera de argon,FCC,FCC,5.9,516,145,980,1326,7,30-jul-15,https://doi.org/10.1016/j.apsusc.2015.07.207
431,Al22.5Cu20Fe15Ni20Ti22.5,Al22.5-Cu20-Fe15-Ni20-Ti22.6,HEA,Fusion por induccion al vacio en atmosfera de argon,FCC ,FCC,5.9,516,145,980,1326,7,30-jul-15,https://doi.org/10.1016/j.apsusc.2015.07.207
432,AlCuFeNiTi,Al-Cu-Fe-Ni-Ti,HEA,Fusion por induccion al vacio en atmosfera de argon,FCC,FCC,6.1,516,146,1074,1617,8,30-jul-15,https://doi.org/10.1016/j.apsusc.2015.07.207
433,AlCuNiTi,Al-Cu-Ni-Ti,MEA,Fusion por induccion al vacio en atmosfera de argon,FCC,FCC,5.7,537,108,300,536,< 1,30-jul-15,https://doi.org/10.1016/j.apsusc.2015.07.207
434,AlCr0.5NbTiV,Al-Cr0.5-Nb-Ti-V,Refractario,Fusion por arco cpn enfriamiento de agua + homogenizado 1200 °C por 24 h,BCC,BCC,5.6,N/A,124,1300,1430,< 1,25-ago-15,https://doi.org/10.1016/j.jallcom.2015.08.224
435,AlCrNbTiV,Al-Cr-Nb-Ti-V,Refractario,Fusion por arco cpn enfriamiento de agua + homogenizado 1200 °C por 24 h,BCC + Im,BCC+IM,5.8,N/A,N/A,1550,1570,< 1,25-ago-15,https://doi.org/10.1016/j.jallcom.2015.08.224
436,AlCr1.5NbTiV,Al-Cr1.5-Nb-Ti-V,Refractario,Fusion por arco cpn enfriamiento de agua + homogenizado 1200 °C por 24 h,FCC + Im,FCC+IM,5.9,N/A,N/A,1700,1700,< 1,25-ago-15,https://doi.org/10.1016/j.jallcom.2015.08.224
437,Al-Nb-Ti-V,Al-Nb-Ti-V,Refractario,Fusion por arco cpn enfriamiento de agua + homogenizado 1200 °C por 24 h,BCC,BCC,5.5,N/A,105,1000,1280,5,25-ago-15,https://doi.org/10.1016/j.jallcom.2015.08.224
438,Al0.4Hf0.6NbTaTiZr,"Al7,9-Hf12,8-Nb23-Ta16,8-Ti18,9-Zr20,6",Refractario,Aleacion por arco al vacio,BCC,BCC,9.1,500,110,1841,2269,10,12-jun-14,https://doi.org/10.1007/s11837-014-1066-0
439,AlMo0.5NbTa0.5TiZr,"Al20,4-Mo10,5-Nb22,4-Ta10,1-Ti17,8-Zr18,8",Refractario,Aleacion por arco al vacio,BCC,BCC,7.1,591,123,2000,2368,10,12-jun-14,https://doi.org/10.1007/s11837-014-1066-0
440,Al0.3NbTa0.8Ti1.4V0.2Zr1.3,"Al5,2-Nb23,4-Ta13,2-Ti27,7-V4,3-Zr26,2",Refractario,Aleacion por arco al vacio,BCC,BCC,7.7,500,110,1965,2061,5,12-jun-14,https://doi.org/10.1007/s11837-014-1066-0
441,Al0.5NbTa0.8Ti1.5V0.2Zr,"Al11,3-Nb22,3-Ta13,1-Ti27,9-V4,5-Zr20,9",Refractario,Aleacion por arco al vacio,BCC,BCC,7.6,530,111,2035,2105,5,12-jun-14,https://doi.org/10.1007/s11837-014-1066-0
442,Al0.3NbTaTi1.4Zr1.3,"Al5,7-Nb23,5-Ta17,6-Ti27,2-Zr26",Refractario,Aleacion por arco al vacio,BCC,BCC,8.1,490,113,1965,2054,5,12-jun-14,https://doi.org/10.1007/s11837-014-1066-0
443,AlNb1.5Ta0.5Ti1.5Zr0.5,"Al21,9-Nb32-Ta9-Ti26,7-Zr10,3",Refractario,Aleacion por arco al vacio,BCC,BCC,6.8,408,106,1280,1367,4,12-jun-14,https://doi.org/10.1007/s11837-014-1066-0
444,Al0.3HfNbTaTiZr,"Al6,6-Hf18,7-Nb18,6-Ta18,4-Ti18,4-Zr19,3",Refractario,Aleacion por arco al vacio,BCC,BCC,9.5,353,63,1188,N/A,50,08-nov-14,https://doi.org/10.1016/j.jallcom.2014.11.064
445,Al0.5HfNbTaTiZr,"Al9,4-Hf18,0-Nb17,6-Ta17,6-Ti18,3-Zr19,1",Refractario,Aleacion por arco al vacio,BCC,BCC,9.3,396,97,1302,N/A,46,08-nov-14,https://doi.org/10.1016/j.jallcom.2014.11.064
446,Al0.75HfNbTaTiZr,"Al12,5-Hf16,9-Nb17,4-Ta17,6-Ti17,6-Zr18,2",Refractario,Aleacion por arco al vacio,BCC,BCC,9.3,427,102,1415,2050,30,08-nov-14,https://doi.org/10.1016/j.jallcom.2014.11.064
447,AlHfNbTaTiZr,"Al16,2-Hf16,4-Nb16,9-Ta16,4-Ti17,4-Zr16,6",Refractario,Aleacion por arco al vacio,BCC + Im,BCC+IM,8.6,441,103,1489,1900,21,08-nov-14,https://doi.org/10.1016/j.jallcom.2014.11.064
448,HfNbTaTiZr,"HF20,8-Nb18,9-Ta20,2-Ti20,2-Zr19,9",Refractario,Aleacion por arco al vacio,BCC,BCC,9.7,295,55,1073,N/A,50,08-nov-14,https://doi.org/10.1016/j.jallcom.2014.11.064
449,Al0.25MoNbTiV,Al0.25-Mo-Nb-Ti-V,Refractario,Fusion por arco electrico no consumible,BCC,BCC,7.1,460,164,1250,N/A,13,06-feb-14,https://doi.org/10.3390/e16020870
450,Al0.5MoNbTiV,Al0.5-Mo-Nb-Ti-V,Refractario,Fusion por arco electrico no consumible,BCC,BCC,6.8,487,158,1625,N/A,11,06-feb-14,https://doi.org/10.3390/e16020870
451,Al0.75MoNbTiV,Al0.75-Mo-Nb-Ti-V,Refractario,Fusion por arco electrico no consumible,BCC,BCC,6.6,517,154,1260,N/A,8,06-feb-14,https://doi.org/10.3390/e16020870
452,AlMoNbTiV,Al-Mo-Nb-Ti-V,Refractario,Fusion por arco electrico no consumible,BCC,BCC,6.4,537,150,1375,N/A,3,06-feb-14,https://doi.org/10.3390/e16020870
453,MoNbTiV,Mo-Nb-Ti-V,Refractario,Fusion por arco electrico no consumible,BCC,BCC,7.3,441,170,1200,N/A,26,06-feb-14,https://doi.org/10.3390/e16020870
454,Al0.25NbTaTiV,Al0.25-Nb-Ta-Ti-V,Refractario,Fusion por arco ,BCC,BCC,8.8,N/A,92,1330,N/A,N/A,20-may-12,https://doi.org/10.1016/j.proeng.2012.03.043
455,Al0.5NbTaTiV,Al0.5-Nb-Ta-Ti-V,Refractario,Fusion por arco ,BCC,BCC,8.5,N/A,97,1014,N/A,N/A,20-may-12,https://doi.org/10.1016/j.proeng.2012.03.043
456,AlNbTaTiV,Al-Nb-Ta-Ti-V,Refractario,Fusion por arco ,BCC,BCC,7.9,N/A,101,993,N/A,N/A,20-may-12,https://doi.org/10.1016/j.proeng.2012.03.043
457,AlNbTiV,Al-Nb-Ti-V,Refractario,Fusion por arco + homogenizado 1200 °C por 24 h,BCC,BCC,5.5,448,105,1020,1318,5,30-nov-14,https://doi.org/10.1016/j.matlet.2014.11.162
458,AlNbTiV,Al-Nb-Ti-V,Refractario,Fusion por arco + homogenizado 1200 °C por 24 h + ensayo a 600°C,BCC,BCC,5.5,N/A,N/A,810,1050,12,30-nov-14,https://doi.org/10.1016/j.matlet.2014.11.162
459,AlNbTiV,Al-Nb-Ti-V,Refractario,Fusion por arco + homogenizado 1200 °C por 24 h + ensayo a 800°C,BCC,BCC,5.5,N/A,N/A,685,N/A,N/A,30-nov-14,https://doi.org/10.1016/j.matlet.2014.11.162
460,AlNbTiV,Al-Nb-Ti-V,Refractario,Fusion por arco + homogenizado 1200 °C por 24 h + ensayo a 1000°C,BCC,BCC,5.5,N/A,N/A,158,N/A,N/A,30-nov-14,https://doi.org/10.1016/j.matlet.2014.11.162
461,TiZrHfNbV,Ti20-Zr20-Hf20-Nb20-V20,Refractario,Fusion por induccion ,BCC,BCC,8.1,388,128,1170,1463,29.6,07-jul-14,https://doi.org/10.1016/j.ijrmhm.2014.07.009
462,TiZrHfNbV,Ti20-Zr20-Hf20-Nb20-V20,Refractario,Fusion por induccion + recocido 573 K por 600 s,BCC,BCC,8.1,392,128,1120,1376,30,07-jul-14,https://doi.org/10.1016/j.ijrmhm.2014.07.009
463,TiZrHfNbV,Ti20-Zr20-Hf20-Nb20-V20,Refractario,Fusion por induccion + recocido 773 K por 600 s,BCC,BCC,8.1,390,128,1253,1393,38,07-jul-14,https://doi.org/10.1016/j.ijrmhm.2014.07.009
464,TiZrHfNbV,Ti20-Zr20-Hf20-Nb20-V20,Refractario,Fusion por induccion + recocido 973 K por 600 s,BCC,BCC,8.1,394,128,1140,1463,29.7,07-jul-14,https://doi.org/10.1016/j.ijrmhm.2014.07.009
465,TiZrHfNbV,Ti20-Zr20-Hf20-Nb20-V20,Refractario,Fusion por induccion + recocido 1173 K por 600 s,BCC + V2M,BCC+IM,8.1,388,128,1157,1468,39.6,07-jul-14,https://doi.org/10.1016/j.ijrmhm.2014.07.009
466,TiZrHfNbCr,Ti20-Zr20-Hf20-Nb20-Cr20,Refractario,Fusion por induccion ,BCC + L1 + L2,BCC+IM,8.2,464,112,1375,2130,2.8,07-jul-14,https://doi.org/10.1016/j.ijrmhm.2014.07.009
467,TiZrHfNbCr,Ti20-Zr20-Hf20-Nb20-Cr21,Refractario,Fusion por induccion + recocido 573 K por 600 s,BCC + L1 + L2,BCC+IM,8.2,466,112,1420,1885,4.2,07-jul-14,https://doi.org/10.1016/j.ijrmhm.2014.07.009
468,TiZrHfNbCr,Ti20-Zr20-Hf20-Nb20-Cr22,Refractario,Fusion por induccion + recocido 773 K por 600 s,BCC + L1 + L2,BCC+IM,8.2,479,112,1457,1908,2.2,07-jul-14,https://doi.org/10.1016/j.ijrmhm.2014.07.009
469,TiZrHfNbCr,Ti20-Zr20-Hf20-Nb20-Cr23,Refractario,Fusion por induccion + recocido 973 K por 600 s,BCC + L1 + L2,BCC+IM,8.2,489,112,1332,1726,1.4,07-jul-14,https://doi.org/10.1016/j.ijrmhm.2014.07.009
470,TiZrHfNbCr,Ti20-Zr20-Hf20-Nb20-Cr24,Refractario,Fusion por induccion + recocido 1173 K por 600 s,BCC + L1 + L2,BCC+IM,8.2,459,112,1328,1884,4.5,07-jul-14,https://doi.org/10.1016/j.ijrmhm.2014.07.009
471,NbCrMo0.5Ta0.5TiZr,Nb-Cr-Mo0.5-Ta0.5-Ti-Zr,Refractario,Fusion por arco al vacio ,BCC1 + BCC2 + FCC,BCC+FCC,8,540,N/A,1595,2046,5,09-sept-11,https://doi.org/10.1016/j.msea.2011.09.033
472,NbCrMo0.5Ta0.5TiZr,Nb-Cr-Mo0.5-Ta0.5-Ti-Zr,Refractario,Fusion por arco al vacio + estudio 1073 K,BCC1 + BCC2 + FCC,BCC+FCC,8,N/A,N/A,983,1100,5.5,09-sept-11,https://doi.org/10.1016/j.msea.2011.09.033
473,NbCrMo0.5Ta0.5TiZr,Nb-Cr-Mo0.5-Ta0.5-Ti-Zr,Refractario,Fusion por arco al vacio + estudio 1273 K,BCC1 + BCC2 + FCC,BCC+FCC,8,N/A,N/A,546,630,N/A,09-sept-11,https://doi.org/10.1016/j.msea.2011.09.033
474,NbCrMo0.5Ta0.5TiZr,Nb-Cr-Mo0.5-Ta0.5-Ti-Zr,Refractario,Fusion por arco al vacio + estudio 1473 K,BCC1 + BCC2 + FCC,BCC+FCC,8,N/A,N/A,170,190,N/A,09-sept-11,https://doi.org/10.1016/j.msea.2011.09.033
475,NbTiVZr,"Nb28,3-Ti24,5-V23,0-Zr24,2",Refractario,fusion por arco al vacio + HIP 1473 K por 2 h a 207 Mpa,BCC,BCC,6.52,335,N/A,1105,N/A,>50,06-dic-12,https://doi.org/10.1016/j.msea.2012.12.018
476,NbTiVZr,"Nb28,3-Ti24,5-V23,0-Zr24,2",Refractario,fusion por arco al vacio + HIP 1473 K por 2 h a 207 Mpa + estudio a 873 K,BCC,BCC,6.52,N/A,N/A,8347,N/A,>50,06-dic-12,https://doi.org/10.1016/j.msea.2012.12.018
477,NbTiVZr,"Nb28,3-Ti24,5-V23,0-Zr24,2",Refractario,fusion por arco al vacio + HIP 1473 K por 2 h a 207 Mpa + estudio a 1073 K,BCC,BCC,6.52,N/A,N/A,187,N/A,>50,06-dic-12,https://doi.org/10.1016/j.msea.2012.12.018
478,NbTiVZr,"Nb28,3-Ti24,5-V23,0-Zr24,2",Refractario,fusion por arco al vacio + HIP 1473 K por 2 h a 207 Mpa + estudio a 1273 K,BCC,BCC,6.52,310,N/A,58,N/A,>50,06-dic-12,https://doi.org/10.1016/j.msea.2012.12.018
479,NbTiV2Zr,"Nb22,6-Ti19,4-V37,2-Zr20,8",Refractario,fusion por arco al vacio + HIP 1473 K por 2 h a 207 Mpa,BCC,BCC,6.34,304,N/A,918,N/A,>50,06-dic-12,https://doi.org/10.1016/j.msea.2012.12.018
480,NbTiV2Zr,"Nb22,6-Ti19,4-V37,2-Zr20,8",Refractario,fusion por arco al vacio + HIP 1473 K por 2 h a 207 Mpa + estudio a 873 K,BCC,BCC,6.34,N/A,N/A,571,N/A,>50,06-dic-12,https://doi.org/10.1016/j.msea.2012.12.018
481,NbTiV2Zr,"Nb22,6-Ti19,4-V37,2-Zr20,8",Refractario,fusion por arco al vacio + HIP 1473 K por 2 h a 207 Mpa + estudio a 1073 K,BCC,BCC,6.34,N/A,N/A,240,N/A,>50,06-dic-12,https://doi.org/10.1016/j.msea.2012.12.018
482,NbTiV2Zr,"Nb22,6-Ti19,4-V37,2-Zr20,8",Refractario,fusion por arco al vacio + HIP 1473 K por 2 h a 207 Mpa + estudio a 1273 K,BCC,BCC,6.34,302,N/A,72,N/A,>50,06-dic-12,https://doi.org/10.1016/j.msea.2012.12.018
483,CrNbTiZr,"Cr24,6-Nb26,7-Ti23,9-Zr24,8",Refractario,fusion por arco al vacio + HIP 1473 K por 2 h a 207 Mpa,BCC + Laves,BCC+IM,6.67,418,N/A,1260,N/A,6,06-dic-12,https://doi.org/10.1016/j.msea.2012.12.018
484,CrNbTiZr,"Cr24,6-Nb26,7-Ti23,9-Zr24,8",Refractario,fusion por arco al vacio + HIP 1473 K por 2 h a 207 Mpa + estudio a 873 K,BCC + Laves,BCC+IM,6.67,N/A,N/A,1035,N/A,>50,06-dic-12,https://doi.org/10.1016/j.msea.2012.12.018
485,CrNbTiZr,"Cr24,6-Nb26,7-Ti23,9-Zr24,8",Refractario,fusion por arco al vacio + HIP 1473 K por 2 h a 207 Mpa + estudio a 1073 K,BCC + Laves,BCC+IM,6.67,N/A,N/A,300,N/A,>50,06-dic-12,https://doi.org/10.1016/j.msea.2012.12.018
486,CrNbTiZr,"Cr24,6-Nb26,7-Ti23,9-Zr24,8",Refractario,fusion por arco al vacio + HIP 1473 K por 2 h a 207 Mpa + estudio a 1273 K,BCC + Laves,BCC+IM,6.67,396,N/A,115,N/A,>50,06-dic-12,https://doi.org/10.1016/j.msea.2012.12.018
487,CrNbTiVZr,"Cr20,2-Nb20-Ti19,9-V19,6-Zr20,3",Refractario,fusion por arco al vacio + HIP 1473 K por 2 h a 207 Mpa,BCC + Laves,BCC+IM,6.57,481,N/A,1290,N/A,3,06-dic-12,https://doi.org/10.1016/j.msea.2012.12.018
488,CrNbTiVZr,"Cr20,2-Nb20-Ti19,9-V19,6-Zr20,3",Refractario,fusion por arco al vacio + HIP 1473 K por 2 h a 207 Mpa + estudio a 873 K,BCC + Laves,BCC+IM,6.57,N/A,N/A,1230,N/A,>10,06-dic-12,https://doi.org/10.1016/j.msea.2012.12.018
489,CrNbTiVZr,"Cr20,2-Nb20-Ti19,9-V19,6-Zr20,3",Refractario,fusion por arco al vacio + HIP 1473 K por 2 h a 207 Mpa + estudio a 1073 K,BCC + Laves,BCC+IM,6.57,N/A,N/A,615,N/A,>50,06-dic-12,https://doi.org/10.1016/j.msea.2012.12.018
490,CrNbTiVZr,"Cr20,2-Nb20-Ti19,9-V19,6-Zr20,3",Refractario,fusion por arco al vacio + HIP 1473 K por 2 h a 207 Mpa + estudio a 1273 K,BCC + Laves,BCC+IM,6.57,449,N/A,259,N/A,>50,06-dic-12,https://doi.org/10.1016/j.msea.2012.12.018
491,Hf0.5Mo0.5NbTiZrC0.1,Hf0.5-Mo0.5-NbTi-Zr-C0.1,Refractario,Fusion por arco,BCC + lm,BCC+IM,7.8,N/A,N/A,1183,2139,38,24-sept-15,https://doi.org/10.1016/j.intermet.2015.09.011
492,Hf0.5Mo0.5NbTiZrC0.3,Hf0.5-Mo0.5-Nb-Ti-Zr-C0.3,Refractario,Fusion por arco,BCC + lm,BCC+IM,7.7,N/A,N/A,1201,1965,33,24-sept-15,https://doi.org/10.1016/j.intermet.2015.09.011
493,HfMo0.25NbTaTiZr,Hf-Mo0.25-Nb-Ta-Ti-Zr,Refractario,Fusion por arco al vacio,BCC,BCC,9.9,395,96,1112,N/A,50,27-mar-16,https://doi.org/10.1016/j.matlet.2016.03.133
494,HfMo0.5NbTaTiZr,Hf-Mo0.5-Nb-Ta-Ti-Zr,Refractario,Fusion por arco al vacio,BCC,BCC,10.0,480,102,1317,N/A,50,27-mar-16,https://doi.org/10.1016/j.matlet.2016.03.133
495,HfMo0.75NbTaTiZr,Hf-Mo0.75-Nb-Ta-Ti-Zr,Refractario,Fusion por arco al vacio,BCC,BCC,10.0,492,109,1373,N/A,50,27-mar-16,https://doi.org/10.1016/j.matlet.2016.03.133
496,HfMoNbTaTiZr,Hf-Mo-Nb-Ta-Ti-Zr,Refractario,Fusion por arco al vacio,BCC,BCC,10.0,505,115,1512,N/A,12,27-mar-16,https://doi.org/10.1016/j.matlet.2016.03.133
497,HfNbTaTiZr,Hf-Nb-Ta-Ti-Zr,Refractario,Fusion por arco al vacio,BCC,BCC,9.9,335,85,1015,N/A,50,27-mar-16,https://doi.org/10.1016/j.matlet.2016.03.133
498,HfMoTaTiZr,Hf20-Mo20-Ta20-Ti20-Zr20,Refractario,Fusion por arco al vacio,BCC,BCC,10.2,542,155,1600,N/A,4,27-mar-15,https://doi.org/10.1016/j.intermet.2015.03.013
499,HfMoTaTiZr,Hf20-Mo20-Ta20-Ti20-Zr20,Refractario,Fusion por arco al vacio + estudio a 800°C,BCC,BCC,10.3,N/A,N/A,1045,N/A,19,27-mar-15,https://doi.org/10.1016/j.intermet.2015.03.013
500,HfMoTaTiZr,Hf20-Mo20-Ta20-Ti20-Zr20,Refractario,Fusion por arco al vacio + estudio a 1000°C,BCC,BCC,10.4,N/A,N/A,855,N/A,30,27-mar-15,https://doi.org/10.1016/j.intermet.2015.03.013
501,HfMoTaTiZr,Hf20-Mo20-Ta20-Ti20-Zr20,Refractario,Fusion por arco al vacio + estudio a 1200°C,BCC,BCC,10.5,N/A,N/A,404,N/A,30,27-mar-15,https://doi.org/10.1016/j.intermet.2015.03.013
502,HfMoNbTaTiZr,"Hf16,7-Mo16,7-Nb16,7-Ta16,7-Ti16,7-Zr16,7",Refractario,Fusion por arco al vacio,BCC,BCC,10.0,505,147,1512,N/A,12,27-mar-15,https://doi.org/10.1016/j.intermet.2015.03.013
503,HfMoNbTaTiZr,"Hf16,7-Mo16,7-Nb16,7-Ta16,7-Ti16,7-Zr16,7",Refractario,Fusion por arco al vacio + estudio a 800°C,BCC,BCC,10.1,N/A,N/A,1007,N/A,23,27-mar-15,https://doi.org/10.1016/j.intermet.2015.03.013
504,HfMoNbTaTiZr,"Hf16,7-Mo16,7-Nb16,7-Ta16,7-Ti16,7-Zr16,7",Refractario,Fusion por arco al vacio + estudio a 1000°C,BCC,BCC,10.2,N/A,N/A,814,N/A,30,27-mar-15,https://doi.org/10.1016/j.intermet.2015.03.013
505,HfMoNbTaTiZr,"Hf16,7-Mo16,7-Nb16,7-Ta16,7-Ti16,7-Zr16,7",Refractario,Fusion por arco al vacio + estudio a 1200°C,BCC,BCC,10.3,N/A,N/A,556,N/A,30,27-mar-15,https://doi.org/10.1016/j.intermet.2015.03.013
506,HfMoNbTiZr,Hf-Mo-Nb-Ti-Zr,Refractario,Fusion por arco + homogenizado 1373 K por 10 h,BCC,BCC,8.7,N/A,139,1575,N/A,9,06-may-15,https://doi.org/10.1016/j.matdes.2015.05.019
507,HfMoNbTiZr,Hf-Mo-Nb-Ti-Zr,Refractario,Fusion por arco + homogenizado 1373 K por 10 h + estudio 800°C,BCC,BCC,8.7,N/A,N/A,825,N/A,50,06-may-15,https://doi.org/10.1016/j.matdes.2015.05.019
508,HfMoNbTiZr,Hf-Mo-Nb-Ti-Zr,Refractario,Fusion por arco + homogenizado 1373 K por 10 h + estudio 1000°C,BCC,BCC,8.7,N/A,N/A,635,N/A,50,06-may-15,https://doi.org/10.1016/j.matdes.2015.05.019
509,HfMoNbTiZr,Hf-Mo-Nb-Ti-Zr,Refractario,Fusion por arco + homogenizado 1373 K por 10 h + estudio 1200°C,BCC,BCC,8.7,N/A,N/A,187,N/A,50,06-may-15,https://doi.org/10.1016/j.matdes.2015.05.019
510,HfNbSi0.5TiV,"Hf22,2-Nb22,2-Ti22,2-V22,2-Si11,2",Refractario,Levitación en crisol frío fusión en atmósfera de argón,BCC + Silide,BCC+IM,8.6,490,N/A,1399,N/A,10.9,17-mar-16,https://doi.org/10.1016/j.matlet.2016.03.092
511,HfNbSi0.5TiV,"Hf22,2-Nb22,2-Ti22,2-V22,2-Si11,3",Refractario,Levitación en crisol frío fusión en atmósfera de argón + Ensayo a 800 °C,BCC + Silide,BCC+IM,8.6,N/A,N/A,875,N/A,50,17-mar-16,https://doi.org/10.1016/j.matlet.2016.03.092
512,HfNbSi0.5TiV,"Hf22,2-Nb22,2-Ti22,2-V22,2-Si11,4",Refractario,Levitación en crisol frío fusión en atmósfera de argón + Ensayo a 1000 °C,BCC + Silide,BCC+IM,8.6,N/A,N/A,240,N/A,50,17-mar-16,https://doi.org/10.1016/j.matlet.2016.03.092
513,TaNbHfZr,Ta-Nb-Hf-Zr,Refractario,fusion por arco ,BCC,BCC,11.1,362,109,1200,1920,34,08-ene-16,https://doi.org/10.1016/j.actamat.2016.01.018
514,TaNbHfZr,Ta-Nb-Hf-Zr,Refractario,fusion por arco + homogenizado 1800°C por 6 h,BCC,BCC,11.1,490,N/A,1500,2050,7,08-ene-16,https://doi.org/10.1016/j.actamat.2016.01.018
515,TaNbHfZr,Ta-Nb-Hf-Zr,Refractario,fusion por arco + homogenizado 1800°C por 1 dia,BCC,BCC,11.1,570,N/A,2290,2290,6,08-ene-16,https://doi.org/10.1016/j.actamat.2016.01.018
516,TaNbHfZr,Ta-Nb-Hf-Zr,Refractario,fusion por arco + homogenizado 1800°C por 4 dia,BCC,BCC,11.1,550,N/A,1920,2150,6.3,08-ene-16,https://doi.org/10.1016/j.actamat.2016.01.018
517,TaNbHfZr,Ta-Nb-Hf-Zr,Refractario,fusion por arco + homogenizado 1800°C por 8 dia,BCC,BCC,11.1,535,N/A,2100,2080,11,08-ene-16,https://doi.org/10.1016/j.actamat.2016.01.018
518,Hf0.5Nb0.5Ta0.5Ti1.5Zr,Hf0.5-Nb0.5-Ta0.5-Ti1.5-Zr,Refractario,Fusion por arco,BCC,BCC,8.1,301,107,903,990,19,18-oct-16,https://doi.org/10.1063/1.4966659
519,TaNbHfZrTi,"Ta19,68-Nb18,93-Hf20,46-Zr21,23-Ti19,7",Refractario,Fusion por arco al vacio,BCC,BCC,9.9,390,111,929,N/A,50,28-feb-11,https://doi.org/10.1016/j.jallcom.2011.02.171
520,TaNbHfZrTi,"Ta19,68-Nb18,93-Hf20,46-Zr21,23-Ti19,7",Refractario,Fusion por arco al vacio + estudio 600°C,BCC,BCC,9.9,N/A,N/A,675,N/A,50,28-feb-11,https://doi.org/10.1016/j.jallcom.2011.02.171
521,TaNbHfZrTi,"Ta19,68-Nb18,93-Hf20,46-Zr21,23-Ti19,7",Refractario,Fusion por arco al vacio + estudio 800°C,BCC,BCC,9.9,N/A,N/A,535,N/A,50,28-feb-11,https://doi.org/10.1016/j.jallcom.2011.02.171
522,TaNbHfZrTi,"Ta19,68-Nb18,93-Hf20,46-Zr21,23-Ti19,7",Refractario,Fusion por arco al vacio + estudio 1000°C,BCC,BCC,9.9,N/A,N/A,295,N/A,50,28-feb-11,https://doi.org/10.1016/j.jallcom.2011.02.171
523,TaNbHfZrTi,"Ta19,68-Nb18,93-Hf20,46-Zr21,23-Ti19,7",Refractario,Fusion por arco al vacio + estudio 1200°C,BCC,BCC,9.9,N/A,N/A,92,N/A,50,28-feb-11,https://doi.org/10.1016/j.jallcom.2011.02.171
524,TaNbHfZrTi,"Ta19,68-Nb18,93-Hf20,46-Zr21,23-Ti19,7",Refractario,Fusion por arco al vacio + estudio 1400°C,BCC,BCC,9.9,N/A,N/A,790,N/A,50,28-feb-11,https://doi.org/10.1016/j.jallcom.2011.02.171
525,HfNbTiZr,Hf-Nb-Ti-Zr,Refractario,Fusion por arco + homogenizado 1573 K por 6 h,BCC,BCC,8.4,N/A,92,879,969,15,21-may-14,https://doi.org/10.1016/j.matlet.2014.05.134
526,MoNbTaV,Mo-Nb-Ta-V,Refractario,Fusion por arco,BCC,BCC,10.7,504,187,1525,2400,21,13-may-16, https://doi.org/10.3390/e18050189
527,MoNbTaVW,Mo-Nb-Ta-V-W,Refractario,Fusion por arco al vacio ,BCC,BCC,12.4,536,232,1246,1270,1.7,20-ene-11,https://doi.org/10.1016/j.intermet.2011.01.004
528,MoNbTaVW,Mo-Nb-Ta-V-W,Refractario,Fusion por arco al vacio + estudio a 600 °C,BCC,BCC,12.4,N/A,N/A,862,N/A,13,20-ene-11,https://doi.org/10.1016/j.intermet.2011.01.004
529,MoNbTaVW,Mo-Nb-Ta-V-W,Refractario,Fusion por arco al vacio + estudio a 800 °C,BCC,BCC,12.4,N/A,N/A,846,N/A,17,20-ene-11,https://doi.org/10.1016/j.intermet.2011.01.004
530,MoNbTaVW,Mo-Nb-Ta-V-W,Refractario,Fusion por arco al vacio + estudio a 1000 °C,BCC,BCC,12.4,N/A,N/A,842,N/A,19,20-ene-11,https://doi.org/10.1016/j.intermet.2011.01.004
531,MoNbTaVW,Mo-Nb-Ta-V-W,Refractario,Fusion por arco al vacio + estudio a 1200 °C,BCC,BCC,12.4,N/A,N/A,735,N/A,7.5,20-ene-11,https://doi.org/10.1016/j.intermet.2011.01.004
532,MoNbTaVW,Mo-Nb-Ta-V-W,Refractario,Fusion por arco al vacio + estudio a 1400 °C,BCC,BCC,12.4,N/A,N/A,656,N/A,40,20-ene-11,https://doi.org/10.1016/j.intermet.2011.01.004
533,MoNbTaVW,Mo-Nb-Ta-V-W,Refractario,Fusion por arco al vacio + estudio a 1600 °C,BCC,BCC,12.4,N/A,N/A,477,N/A,40,20-ene-11,https://doi.org/10.1016/j.intermet.2011.01.004
534,MoNbTaW,Mo-Nb-Ta-W,Refractario,Fusion por arco al vacio ,BCC,BCC,13.8,454,258,1058,1211,2.6,20-ene-11,https://doi.org/10.1016/j.intermet.2011.01.004
535,MoNbTaW,Mo-Nb-Ta-W,Refractario,Fusion por arco al vacio + estudio a 600 °C,BCC,BCC,13.8,N/A,N/A,561,N/A,40,20-ene-11,https://doi.org/10.1016/j.intermet.2011.01.004
536,MoNbTaW,Mo-Nb-Ta-W,Refractario,Fusion por arco al vacio + estudio a 800 °C,BCC,BCC,13.8,N/A,N/A,552,N/A,40,20-ene-11,https://doi.org/10.1016/j.intermet.2011.01.004
537,MoNbTaW,Mo-Nb-Ta-W,Refractario,Fusion por arco al vacio + estudio a 1000 °C,BCC,BCC,13.8,N/A,N/A,548,N/A,40,20-ene-11,https://doi.org/10.1016/j.intermet.2011.01.004
538,MoNbTaW,Mo-Nb-Ta-W,Refractario,Fusion por arco al vacio + estudio a 1200 °C,BCC,BCC,13.8,N/A,N/A,506,N/A,40,20-ene-11,https://doi.org/10.1016/j.intermet.2011.01.004
539,MoNbTaW,Mo-Nb-Ta-W,Refractario,Fusion por arco al vacio + estudio a 1400 °C,BCC,BCC,13.8,N/A,N/A,421,N/A,40,20-ene-11,https://doi.org/10.1016/j.intermet.2011.01.004
540,MoNbTaW,Mo-Nb-Ta-W,Refractario,Fusion por arco al vacio + estudio a 1600 °C,BCC,BCC,13.8,N/A,N/A,405,N/A,40,20-ene-11,https://doi.org/10.1016/j.intermet.2011.01.004
541,MoNbTiV0.25Zr,Mo-Nb-Ti-V0.25-Zr,Refractario,Fusion mediante mnetodo Bridgman,BCC,BCC,7.3,N/A,153,1776,3893,30,10-jul-12,https://doi.org/10.1007/s11837-012-0366-5
542,MoNbTiV0.50Zr,Mo-Nb-Ti-V0.50-Zr,Refractario,Fusion mediante mnetodo Bridgman,BCC,BCC,7.2,N/A,152,1647,3307,28,10-jul-12,https://doi.org/10.1007/s11837-012-0366-5
543,MoNbTiV0.75Zr,Mo-Nb-Ti-V0.75-Zr,Refractario,Fusion mediante mnetodo Bridgman,BCC,BCC,7.2,N/A,150,1708,3929,29,10-jul-12,https://doi.org/10.1007/s11837-012-0366-5
544,MoNbTiV1.0Zr,Mo-Nb-Ti-V1.0-Zr,Refractario,Fusion mediante mnetodo Bridgman,BCC,BCC,7.1,N/A,149,1786,3828,26,10-jul-12,https://doi.org/10.1007/s11837-012-0366-5
545,MoNbTiV1.5Zr,Mo-Nb-Ti-V1.5-Zr,Refractario,Fusion mediante mnetodo Bridgman,BCC,BCC,7.1,N/A,147,1735,3300,20,10-jul-12,https://doi.org/10.1007/s11837-012-0366-5
546,MoNbTiV2.0Zr,Mo-Nb-Ti-V2.0-Zr,Refractario,Fusion mediante mnetodo Bridgman,BCC,BCC,7.0,N/A,146,1538,3176,23,10-jul-12,https://doi.org/10.1007/s11837-012-0366-5
547,MoNbTiV3.0Zr,Mo-Nb-Ti-V3.0-Zr,Refractario,Fusion mediante mnetodo Bridgman,BCC,BCC,6.9,N/A,143,1418,2508,24,10-jul-12,https://doi.org/10.1007/s11837-012-0366-5
548,MoNbTiZr,Mo-Nb-Ti-Zr,Refractario,Fusion mediante mnetodo Bridgman,BCC,BCC,7.3,N/A,155,1592,3450,34,10-jul-12,https://doi.org/10.1007/s11837-012-0366-5
549,NbTaVW,Nb-Ta-V-W,Refractario,Fusion por arco al vacio,BCC,BCC,12.9,492,208,1530,N/A,12,25-jul-16,https://doi.org/10.1016/j.msea.2016.07.102
550,NbTaTiVW,Nb-Ta-Ti-V-W,Refractario,Fusion por arco al vacio,BCC+HCP,BCC+HCP,11.1,447,N/A,1420,N/A,20,25-jul-16,https://doi.org/10.1016/j.msea.2016.07.102
551,CoFeNiV,Co-Fe-Ni-V,HEA,Fusion por arco al vacio,FCC,FCC,7.8,238,187,N/A,N/A,N/A,20-jul-15,https://doi.org/10.1016/j.jallcom.2015.07.185
552,CoFeMo0.2NiV,Co-Fe-Mo0.2-Ni-V,HEA,Fusion por arco al vacio,FCC + CoMo2Ni,FCC+IM,8.0,267,N/A,N/A,N/A,N/A,20-jul-15,https://doi.org/10.1016/j.jallcom.2015.07.185
553,CoFeMo0.4NiV,Co-Fe-Mo0.4-Ni-V,HEA,Fusion por arco al vacio,FCC + CoMo2Ni,FCC+IM,8.1,402,N/A,N/A,N/A,N/A,20-jul-15,https://doi.org/10.1016/j.jallcom.2015.07.185
554,CoFeMo0.6NiV,Co-Fe-Mo0.6-Ni-V,HEA,Fusion por arco al vacio,FCC + CoMo2Ni,FCC+IM,8.2,557,N/A,N/A,N/A,N/A,20-jul-15,https://doi.org/10.1016/j.jallcom.2015.07.185
555,CoFeMo0.8NiV,Co-Fe-Mo0.8-Ni-V,HEA,Fusion por arco al vacio,FCC + CoMo2Ni,FCC+IM,8.3,606,N/A,N/A,N/A,N/A,20-jul-15,https://doi.org/10.1016/j.jallcom.2015.07.185
556,CoFeMoNiV,Co-Fe-Mo-Ni-V,HEA,Fusion por arco al vacio,FCC + Co2Mo3,FCC+IM,8.4,625,N/A,N/A,N/A,N/A,20-jul-15,https://doi.org/10.1016/j.jallcom.2015.07.185
557,CoFeMoNi1.2V,Co-Fe-Mo-Ni1.2-V,HEA,Fusion por arco al vacio,FCC + Co2Mo3,FCC+IM,8.4,602,N/A,N/A,N/A,N/A,20-jul-15,https://doi.org/10.1016/j.jallcom.2015.07.185
558,CoFeMoNi1.4V,Co-Fe-Mo-Ni1.4-V,HEA,Fusion por arco al vacio,FCC + Co2Mo3,FCC+IM,8.5,538,N/A,N/A,N/A,N/A,20-jul-15,https://doi.org/10.1016/j.jallcom.2015.07.185
559,CoFeMoNi1.6V,Co-Fe-Mo-Ni1.6-V,HEA,Fusion por arco al vacio,FCC + Co2Mo3,FCC+IM,8.5,520,N/A,N/A,N/A,N/A,20-jul-15,https://doi.org/10.1016/j.jallcom.2015.07.185
560,CoFeMoNi1.8V,Co-Fe-Mo-Ni1.8-V,HEA,Fusion por arco al vacio,FCC + Co2Mo3,FCC+IM,8.5,510,N/A,N/A,N/A,N/A,20-jul-15,https://doi.org/10.1016/j.jallcom.2015.07.185
561,CoFeMoNi2V,Co-Fe-Mo-Ni2-V,HEA,Fusion por arco al vacio,FCC + Co2Mo3,FCC+IM,8.5,382,N/A,N/A,N/A,N/A,20-jul-15,https://doi.org/10.1016/j.jallcom.2015.07.185
562,CoCrCuFeMnNiTiV,Co-Cr-Cu-Fe-Mn-Ni-Ti-V,HEA,fusión por inducción de media frecuencia en atmósfera inerte,FCC + BCC + Im,FCC+IM,7.3,N/A,74,1312,1312,< 1,07-nov-16,https://doi.org/10.1016/j.msea.2006.11.049
563,Al11.1(CoCrCuFeMnNiTiV)88.9,Al11.1(Co-Cr-Cu-Fe-Mn-Ni-Ti-V)88.10,HEA,fusión por inducción de media frecuencia en atmósfera inerte,FCC + BCC,FCC+BCC,6.7,N/A,164,1862,2431,< 1,07-nov-16,https://doi.org/10.1016/j.msea.2006.11.049
564,Al20(CoCrCuFeMnNiTiV)80,Al20(Co-Cr-Cu-Fe-Mn-Ni-Ti-V)81,HEA,fusión por inducción de media frecuencia en atmósfera inerte,BCC,BCC,6.1,N/A,190,1465,2016,2,07-nov-16,https://doi.org/10.1016/j.msea.2006.11.049
565,Al40(CoCrCuFeMnNiTiV)60,Al40(Co-Cr-Cu-Fe-Mn-Ni-Ti-V)61,HEA,fusión por inducción de media frecuencia en atmósfera inerte,BCC + Im,BCC+IM,5.1,N/A,163,1461,1461,< 1,07-nov-16,https://doi.org/10.1016/j.msea.2006.11.049
566,(CuMnNi)75Zn25,(CuMnNi)75Zn26,HEA,"Fusion por arco + calentamiento escalonado a 700°C, 900°C, 1050°C",FCC,FCC,8.3,147,169,215,N/A,>60,30-jul-15,https://doi.org/10.1016/j.jallcom.2015.07.285
567,(CuMnNi)80Zn20,(CuMnNi)80Zn21,HEA,"Fusion por arco + calentamiento escalonado a 700°C, 900°C, 1050°C",FCC,FCC,8.3,109,171,140,N/A,>65,30-jul-15,https://doi.org/10.1016/j.jallcom.2015.07.285
568,(CuMnNi)90Al10,(CuMnNi)90Al11,HEA,"Fusion por arco + calentamiento escalonado a 700°C, 900°C, 1050°C",FCC + Im,FCC+IM,8.1,241,N/A,515,N/A,40,30-jul-15,https://doi.org/10.1016/j.jallcom.2015.07.285
569,(CuMnNi)90Sn10,(CuMnNi)90Sn11,HEA,"Fusion por arco + calentamiento escalonado a 700°C, 900°C, 1050°C",FCC + Im,FCC+IM,8.3,318,N/A,630,N/A,20,30-jul-15,https://doi.org/10.1016/j.jallcom.2015.07.285
570,(CuMnNi)95Al5,(CuMnNi)95Al6,HEA,"Fusion por arco + calentamiento escalonado a 700°C, 900°C, 1050°C",FCC,FCC,8.3,166,174,330,N/A,>45,30-jul-15,https://doi.org/10.1016/j.jallcom.2015.07.285
571,(CuMnNi)95Sn5,(CuMnNi)95Sn6,HEA,"Fusion por arco + calentamiento escalonado a 700°C, 900°C, 1050°C",FCC + Im,FCC+IM,8.4,205,N/A,380,N/A,>63,30-jul-15,https://doi.org/10.1016/j.jallcom.2015.07.285
